Repository: ddrizzil/HyperImage

# HyperImage Web Application

Modern web application for browsing and searching scientific analysis techniques in conservation science.

## Features

- **Comprehensive Technique Documentation**: Detailed pages for each technique with physics, instrumentation, protocols, and data analysis
- **Search & Filter**: Search across all techniques and filter by category, destructiveness, and portability
- **Multimodal Combinations**: Explore how techniques can be combined
- **Responsive Design**: Works on desktop, tablet, and mobile
- **Fast & SEO-Friendly**: Optimized for static hosting

File: web/src/data/techniques/digital-x-ray-radiography.json
{
  "id": "digital-x-ray-radiography",
  "name": "Digital X-ray Radiography (DR)",
  "acronym": "DR",
  "category": "X-ray Techniques",
  "subcategory": "Transmission Imaging - Digital",
  "summary": "Digital X-ray radiography uses electronic detectors (flat-panel detectors or computed radiography plates) instead of photographic film to capture X-ray transmission images. The technique provides immediate image feedback, superior dynamic range, digital archiving, and advanced image processing capabilities while maintaining the fundamental physics of traditional radiography. DR has largely replaced film-based systems in modern conservation labs due to improved workflow efficiency and image quality.",
  "keyApplications": [
    "Real-time visualization of internal structure during examination",
    "High dynamic range imaging revealing both dense and thin features simultaneously",
    "Rapid multiple-exposure techniques (different energies, angles) without film changes",
    "Digital image enhancement (contrast adjustment, edge detection, pseudo-color)",
    "Quantitative density measurements and image analysis",
    "Immediate sharing and remote consultation via digital networks",
    "Long-term digital archiving with lossless compression"
  ],
  "destructiveness": "non-destructive",
  "portability": "transportable",
  "fundamentalPhysics": {
    "principle": "Digital radiography operates on the same physical principles as film radiography - differential X-ray attenuation through materials of varying density and atomic composition. The key difference lies in detection: instead of photographic emulsion, digital detectors use either scintillator-photodiode arrays (direct digital radiography, DDR) or photostimulable phosphor plates (computed radiography, CR). X-ray photons are converted to visible light in a scintillator layer, then to electrical charge in a photodiode array or stored in phosphor crystals. The electronic signal is digitized to create a grayscale image where pixel values represent X-ray transmission intensity.",
    "physicalPhenomenon": "Detection mechanisms: (1) Direct conversion - X-rays generate electron-hole pairs in semiconductor (amorphous selenium) converted directly to electrical signal. (2) Indirect conversion - X-rays excite scintillator (CsI, Gd₂O₂S) producing visible photons detected by photodiode array or CCD. (3) Photostimulable phosphor - X-rays create trapped electron states; laser scanning releases stored energy as light.",
    "equations": [
      {
        "latex": "$$I = I_0 e^{-\\mu x}$$",
        "description": "Beer-Lambert Law for X-ray Attenuation (identical to film radiography)",
        "variables": [
          {"symbol": "I", "meaning": "transmitted X-ray intensity", "units": "W/m²"},
          {"symbol": "I_0", "meaning": "incident X-ray intensity", "units": "W/m²"},
          {"symbol": "\\mu", "meaning": "linear attenuation coefficient", "units": "cm⁻¹"},
          {"symbol": "x", "meaning": "material thickness", "units": "cm"}
        ]
      },
      {
        "latex": "$$DQE = \\frac{SNR_{out}^2}{SNR_{in}^2}$$",
        "description": "Detective Quantum Efficiency (image quality metric for digital detectors)",
        "variables": [
          {"symbol": "DQE", "meaning": "detective quantum efficiency", "units": "dimensionless"},
          {"symbol": "SNR_{out}", "meaning": "signal-to-noise ratio at detector output", "units": "dimensionless"},
          {"symbol": "SNR_{in}", "meaning": "signal-to-noise ratio at detector input", "units": "dimensionless"}
        ]
      },
      {
        "latex": "$$MTF(f) = \\frac{|\\mathcal{F}\\{LSF(x)\\}|}{|\\mathcal{F}\\{LSF(x)\\}|_{f=0}}$$",
        "description": "Modulation Transfer Function (spatial resolution characterization)",
        "variables": [
          {"symbol": "MTF(f)", "meaning": "modulation transfer function at spatial frequency f", "units": "dimensionless"},
          {"symbol": "f", "meaning": "spatial frequency", "units": "line pairs/mm"},
          {"symbol": "\\mathcal{F}", "meaning": "Fourier transform operator", "units": "N/A"},
          {"symbol": "LSF(x)", "meaning": "line spread function", "units": "arbitrary units"}
        ]
      },
      {
        "latex": "$$PV = \\frac{2^{bit\\_depth} - 1}{\\ln(I_0/I)}$$",
        "description": "Pixel Value Conversion (relates detector signal to attenuation)",
        "variables": [
          {"symbol": "PV", "meaning": "pixel value in digital image", "units": "digital units"},
          {"symbol": "bit\\_depth", "meaning": "analog-to-digital converter bit depth", "units": "bits"},
          {"symbol": "I_0", "meaning": "incident X-ray intensity (no object)", "units": "arbitrary units"},
          {"symbol": "I", "meaning": "transmitted X-ray intensity", "units": "arbitrary units"}
        ]
      },
      {
        "latex": "$$CNR = \\frac{|S_1 - S_2|}{\\sqrt{\\sigma_1^2 + \\sigma_2^2}}$$",
        "description": "Contrast-to-Noise Ratio (detectability of features)",
        "variables": [
          {"symbol": "CNR", "meaning": "contrast-to-noise ratio", "units": "dimensionless"},
          {"symbol": "S_1", "meaning": "mean signal in region 1", "units": "digital units"},
          {"symbol": "S_2", "meaning": "mean signal in region 2", "units": "digital units"},
          {"symbol": "\\sigma_1", "meaning": "standard deviation of noise in region 1", "units": "digital units"},
          {"symbol": "\\sigma_2", "meaning": "standard deviation of noise in region 2", "units": "digital units"}
        ]
      }
    ],
    "interactionDepth": "Interaction depth is identical to film radiography - DR is a transmission technique sampling entire object thickness. Detection mechanism does not affect X-ray penetration, only signal capture efficiency. Canvas/textile: Full thickness (0.5-2 mm), complete transmission. Wood panels: Up to 5 cm at 80-100 kV, DR's high dynamic range better visualizes grain in thick panels. Paint layers (lead white): All layers imaged, superior to film for revealing subtle density variations. Bronze sculptures: 0.5-3 cm depending on kV, digital's wider latitude shows internal structure better than film. Stone (marble, limestone): 2-10 cm, high kV (>150 kV) required; DR captures details film misses.",
    "spatialResolution": "Lateral Resolution: 0.05-0.2 mm (detector-dependent); typically 100-200 μm for flat-panel detectors, 50-100 μm for CR plates. Depth Resolution: No depth resolution - 2D projection (same as film radiography). Limiting factors: Detector pixel pitch (100-200 μm typical), Scintillator thickness (thicker = better efficiency but worse resolution), X-ray focal spot size (0.3-3 mm), Geometric magnification and unsharpness, Electronic noise in readout circuitry.",
    "detectionLimit": "Can detect <1% density difference (superior to film's ~2%); 0.05-0.5 mm thickness changes. Dynamic range: Flat-panel 10⁴ (14-bit ADC); CR 10⁴-10⁵ (16-bit); Film only 10²-10³. Signal-to-noise: DQE 40-70% at low spatial frequencies for modern flat-panel; CR 20-40%; Film 10-30%."
  },
  "instrumentation": {
    "source": "X-ray tube (identical to film radiography systems). Tungsten anode; oil or water-cooled; constant potential or pulsed. Energy range: 40-150 kV (same as film systems). Power range: 100-500 W for portable; up to 5 kW for fixed installations. Beam characteristics: Polychromatic bremsstrahlung; cone beam; focal spot 0.3-3 mm.",
    "detector": "Flat-panel detector (FPD) - amorphous silicon (a-Si) or amorphous selenium (a-Se), Computed radiography (CR) - photostimulable phosphor plates, or CCD/CMOS with scintillator. Sensitive to 20-150 keV X-rays. Efficiency: Flat-panel indirect 40-70% DQE; Direct conversion 60-80%; CR 30-50%. Time resolution: Flat-panel 3-30 fps possible; CR single-shot, ~1 min read time.",
    "optics": "Scintillator layer (CsI, Gd₂O₂S for indirect; none for direct), Photodiode array (a-Si TFT), Analog-to-digital converter, Image processing unit. Beam path: X-ray tube → object → anti-scatter grid (optional) → detector. Not applicable - area detector.",
    "criticalComponents": [
      "Flat-panel detector or CR cassette with reader",
      "High-voltage X-ray generator with precise control",
      "Anti-scatter grid (removable, ratio 8:1 to 15:1)",
      "Detector calibration phantom (flat-field correction)",
      "Acquisition computer with DICOM-compatible software",
      "Network storage and PACS integration",
      "Radiation shielding enclosure"
    ],
    "typicalConfiguration": "**Modern DR setup:** Flat-panel detector (43 × 43 cm active area, 139 μm pixel pitch) mounted on adjustable stand or behind object support. X-ray tube at 1.5-2 m distance. Detector connected to acquisition workstation via Ethernet or fiber optic. Real-time preview during positioning, <5 second image acquisition time. Automated exposure control (AEC) optimizes kV/mAs. Images exported as 16-bit TIFF or DICOM.",
    "commercialSystems": [
      {
        "name": "DRX-1 System",
        "vendor": "Canon (formerly Carestream)",
        "notes": "Wireless flat-panel, 35 × 43 cm, 139 μm pixels, CsI scintillator, 14-bit. Approximate cost: $80,000-$120,000. URL: https://www.usa.canon.com/healthcare"
      },
      {
        "name": "FCR Go Plus",
        "vendor": "Fujifilm",
        "notes": "Portable CR reader, 43 × 35 cm plates, 50 μm resolution, 16-bit output. Approximate cost: $40,000-$60,000. URL: https://www.fujifilm.com/us/en/healthcare"
      },
      {
        "name": "AeroDR Premium",
        "vendor": "Konica Minolta",
        "notes": "Wireless FPD, 17 × 17 inch, 125 μm pixels, CsI, cesium iodide, 14-bit. Approximate cost: $90,000-$140,000. URL: https://healthcare.konicaminolta.us"
      },
      {
        "name": "AMX 4+ Mobile DR",
        "vendor": "GE Healthcare",
        "notes": "Mobile C-arm system with flat-panel, real-time fluoroscopy capable. Approximate cost: $150,000-$200,000. URL: https://www.gehealthcare.com"
      },
      {
        "name": "CR 35 NDT",
        "vendor": "Dürr NDT",
        "notes": "Industrial CR system, multiple plate sizes, 50 μm resolution. Approximate cost: $50,000-$80,000. URL: https://www.duerr-ndt.com"
      }
    ]
  },
  "methodology": {
    "samplePreparation": [
      "No sampling required - completely non-destructive",
      "Identical to film radiography - object positioned on easel or table, detector placed behind or beneath object",
      "Detector must be protected from mechanical damage (use protective cover if in direct contact)",
      "No preparation required. Remove metal supports that would block X-rays",
      "Protect detector surface from scratches and impact",
      "Avoid exposing detector to excessive scatter radiation when not acquiring",
      "Keep detector dry (moisture damages electronics)"
    ],
    "measurementProtocol": "**STEP 1: System Calibration and Quality Assurance (10-15 minutes)**\n- Power on detector and allow warm-up (5-15 minutes)\n- Perform flat-field calibration by exposing detector without object at standard settings\n- Verify dark-field correction (detector noise with no exposure)\n- Check image quality metrics using test phantom\n- Critical parameters: Flat-field uniformity <5% variation, Dark current within specifications, No dead pixels\n\n**STEP 2: Object and Detector Positioning (5-10 minutes)**\n- Position object on support structure\n- Place detector behind object with minimal air gap (reduces scatter and geometric unsharpness)\n- Align X-ray tube perpendicular to object center\n- Measure and record source-to-detector distance (SDD) and object-to-detector distance (ODD)\n- Critical parameters: Detector protected from damage, Object stable, Alignment perpendicular\n\n**STEP 3: Exposure Parameter Selection (2-5 minutes)**\n- Select kV based on object thickness and material (40-60 kV for thin paintings, 80-100 kV for wood panels, 120-150 kV for metals)\n- Set mAs to achieve proper detector exposure (typically 2-10 mAs for flat-panel, 5-20 mAs for CR)\n- Use automatic exposure control (AEC) if available\n- Consider using lower dose than film (DR is more efficient)\n- Critical parameters: kV appropriate for penetration, Detector exposure index in optimal range\n\n**STEP 4: Preview/Scout Image (Optional, 1-2 minutes)**\n- Acquire low-dose preview image to verify positioning and coverage\n- Adjust collimation to include only region of interest (reduces scatter)\n- Make any necessary positioning corrections\n- Critical parameters: Full region of interest visible, No critical features cut off\n\n**STEP 5: Image Acquisition (0.5-2 minutes)**\n- Clear room of personnel\n- Initiate exposure from shielded control area\n- Digital detector acquires image in <5 seconds\n- For CR, expose plate and transfer to reader within 1 hour (latent image fades over time)\n- Critical parameters: No motion during exposure, Proper technique selected, Detector ready to acquire\n\n**STEP 6: Image Review and Optimization (2-5 minutes)**\n- Immediately review image on workstation monitor\n- Check for proper exposure (histogram analysis), adequate contrast, no motion blur\n- Adjust window/level for optimal visualization\n- If unsatisfactory, repeat with adjusted parameters\n- Digital allows non-destructive re-processing unlike film\n- Critical parameters: Exposure index within target range, No artifacts, Diagnostic quality achieved\n\n**STEP 7: Image Processing and Enhancement (5-15 minutes)**\n- Apply processing algorithms as needed: edge enhancement, noise reduction, contrast optimization\n- Create multiple processed versions for different visualization needs (bone/soft tissue equivalent for art)\n- Annotate image with measurements, labels, ROI markers\n- Critical parameters: Processing preserves diagnostic information, Original raw data retained\n\n**STEP 8: Image Export and Archiving (5-10 minutes)**\n- Export images in lossless format (16-bit TIFF, PNG, or DICOM)\n- Archive raw detector data separately\n- Upload to PACS or institutional database with complete metadata (exposure parameters, object ID, date, operator)\n- Create presentation-quality JPEG for reports if needed",
    "typicalParameters": [
      {
        "parameter": "Tube voltage (kV)",
        "value": "60-100 kV",
        "notes": "Range: 40-150 kV. Same principles as film; digital's wider latitude allows more flexibility"
      },
      {
        "parameter": "Tube current (mA)",
        "value": "5-15 mA",
        "notes": "Range: 1-25 mA. Digital requires ~50% less dose than film due to higher DQE"
      },
      {
        "parameter": "Exposure time",
        "value": "0.1-2 seconds",
        "notes": "Range: 0.01-5 seconds. Shorter than film in most cases due to detector efficiency"
      },
      {
        "parameter": "Source-to-detector distance",
        "value": "150-200 cm",
        "notes": "Range: 50-300 cm. Larger SDD reduces magnification and scatter"
      },
      {
        "parameter": "Detector exposure index",
        "value": "200-800",
        "notes": "Range: 100-1600 (vendor-specific). Target range ensures optimal SNR without saturation"
      },
      {
        "parameter": "Image matrix size",
        "value": "2048 × 2048 to 3072 × 3072",
        "notes": "Range: 1024 × 1024 to 4096 × 4096. Depends on detector size and pixel pitch"
      },
      {
        "parameter": "Bit depth",
        "value": "14-16 bits",
        "notes": "Range: 12-16 bits. 16-bit preferred for maximum dynamic range"
      }
    ],
    "calibration": "**Standards used:** Flat-field correction phantom (uniform X-ray field), Contrast-detail phantom for image quality assessment, Line-pair resolution test pattern, Dose calibration using ion chamber.\n\n**Frequency:** Daily flat-field and dark-field correction; weekly QA phantom; quarterly dose calibration.\n\n**Procedure:** Flat-field: expose detector without object at standard settings; system divides all subsequent images by flat-field to correct gain non-uniformities. Dark-field: acquire image with no X-ray exposure to measure electronic noise and offset.",
    "qualityControl": [
      "Detector uniformity (flat-field) within ±5% across field",
      "No dead or stuck pixels (>5 adjacent = artifact concern)",
      "SNR and CNR meet specifications for application",
      "Exposure indicator in target range (prevents over/under-exposure)",
      "Spatial resolution verified with line-pair phantom (>3 lp/mm visible)",
      "Proper DICOM header information (patient/object ID, exposure params)",
      "Common artifacts: Dead pixels (individual pixels always at max or min value), Lines or streaks (TFT row/column defects), Ghost images (residual signal from previous high-dose exposure), Aliasing/moiré patterns (interference between object structure and pixel grid), Lag (temporal blurring from slow scintillator decay)",
      "Troubleshooting: Image too bright/overexposed (reduce exposure, check calibration, verify AEC sensor positioning), Image too dark/underexposed (increase exposure, verify generator output, check detector gain calibration), Grainy/noisy image (increase mAs if object tolerates higher dose, apply noise reduction filter, check detector temperature), Blurred image (shorter exposure time, ensure object stability, use smaller focal spot), Vertical or horizontal lines (pixel correction map; if severe, detector repair/replacement needed), Ghost from previous exposure (wait longer between exposures, perform detector flush/clearing cycle)"
    ]
  },
  "dataAnalysis": {
    "rawDataFormat": "**File Formats:** DICOM (.dcm) - standard medical imaging format, Raw detector data (vendor-specific), 16-bit TIFF, PNG (16-bit), JPEG2000 (lossless).\n\n**Data Structure:** 2D grayscale image array; pixel values represent relative X-ray attenuation (inverted log scale).\n\n**Typical File Sizes:** 8-32 MB per image (2K × 2K at 16-bit = 8 MB; 3K × 3K = 18 MB).",
    "preprocessing": [
      "Flat-field correction: Divide raw image by stored flat-field reference to correct detector gain variations and vignetting. Applied automatically by most systems. Software: Built-in to acquisition software",
      "Dark-field subtraction: Subtract dark current noise measured with no X-ray exposure. Corrects for electronic offset and thermal noise. Software: Built-in",
      "Defective pixel correction: Replace known bad pixels with interpolated values from neighbors. Uses stored pixel map. Software: Built-in or ImageJ",
      "Logarithmic transformation (optional): Convert pixel values to optical density equivalent: OD = -log(PV/PV_max). Makes digital images appear similar to film. Software: ImageJ, MATLAB",
      "Histogram equalization: Spread pixel value distribution across full dynamic range to maximize contrast. Use judiciously - can amplify noise. Software: ImageJ, Photoshop",
      "Spatial frequency filtering: Apply unsharp mask for edge enhancement or Gaussian blur for noise reduction. Adjust based on image content. Software: ImageJ, MATLAB, Photoshop"
    ],
    "analysisWorkflow": "**STEP 1: Image Import and DICOM Header Review**\n- Load DICOM file into viewer. Verify exposure parameters in header (kV, mAs, SDD, pixel size). Extract metadata for documentation.\n\n**STEP 2: Initial Window/Level Adjustment**\n- Set window width (contrast) and level (brightness) to optimize feature visibility. Digital's wide dynamic range allows visualization of both dense and thin features with different settings.\n\n**STEP 3: Feature Identification and Segmentation**\n- Systematically identify structural elements, pigment distributions, and anomalies. Use ROI tools to measure pixel statistics in regions of interest. Compare profiles across features.\n\n**STEP 4: Quantitative Analysis (Optional)**\n- Measure gray values in calibrated regions. Calculate relative densities. Generate line profiles showing attenuation along paths. Compute CNR for feature detectability assessment. Equation: μ_eff = ln(PV_bg/PV_roi)/t\n\n**STEP 5: Image Processing and Enhancement**\n- Create multiple processed versions: high-contrast for structure, edge-enhanced for fine detail, noise-reduced for low-contrast features, pseudo-color for presentation.\n\n**STEP 6: Comparison with Other Modalities**\n- Register DR image to visible, UV, IR, and XRF images. Overlay or side-by-side comparison. Identify features unique to each modality.\n\n**STEP 7: 3D Reconstruction (If Multiple Views Available)**\n- If radiographs acquired from multiple angles, use tomosynthesis or limited-angle tomography algorithms to reconstruct depth information. Uses Radon transform inversion.",
    "softwareTools": [
      {
        "name": "OsiriX / Horos (Mac)",
        "url": "https://www.osirix-viewer.com",
        "notes": "Open-source. Capabilities: DICOM viewing, MPR reconstruction, 3D rendering, ROI analysis, Image fusion"
      },
      {
        "name": "RadiAnt DICOM Viewer",
        "url": "https://www.radiantviewer.com",
        "notes": "Freeware. Capabilities: Fast DICOM rendering, Window/level presets, Measurement tools, Export to TIFF/JPEG"
      },
      {
        "name": "ImageJ/Fiji",
        "url": "https://imagej.net",
        "notes": "Open-source. Capabilities: 16-bit TIFF support, Profile plots, FFT analysis, Batch processing, Plugin ecosystem"
      },
      {
        "name": "MATLAB Image Processing Toolbox",
        "url": "https://www.mathworks.com",
        "notes": "Commercial (~$2,500 academic). Capabilities: Quantitative analysis, Custom algorithms, MTF/DQE calculation, Machine learning"
      },
      {
        "name": "Adobe Photoshop",
        "url": "https://www.adobe.com",
        "notes": "Commercial ($20-55/month). Capabilities: 16-bit image editing, Layer blending, Advanced filters, Print preparation"
      },
      {
        "name": "Dragonfly (ORS)",
        "url": "https://www.theobjects.com/dragonfly",
        "notes": "Commercial ($5,000-15,000/year). Capabilities: Multi-modal registration, 3D visualization, AI segmentation, Quantification"
      }
    ],
    "interpretationGuidelines": "**Pixel value interpretation:** Higher values (brighter on standard display) = greater X-ray transmission = lower density or lower atomic number. Lower values (darker) = higher absorption = denser materials or high-Z elements. **Histogram analysis:** Bimodal histogram suggests two distinct material phases; narrow histogram indicates uniform composition; full-range histogram indicates good use of detector dynamic range. **Window/level technique:** Narrow window = high contrast but limited gray scale; wide window = low contrast but shows full range. Adjust interactively to highlight different features.",
    "commonPitfalls": [
      "Over-reliance on auto-processing: Vendor software may apply aggressive processing (edge enhancement, noise reduction) that obscures subtle features or creates false details. Always review raw unprocessed data; understand what processing has been applied; create multiple versions with different processing",
      "Ignoring exposure indicator: Digital's wide latitude tolerates over/under-exposure, but image quality suffers (excessive noise or saturation). Check exposure index; aim for middle of target range; don't assume 'visible = good'",
      "Lossy compression artifacts: JPEG compression introduces blocking artifacts that mimic or obscure real features. Always archive as lossless (16-bit TIFF, PNG, DICOM); use JPEG only for presentations; never compress raw data",
      "Monitor calibration neglect: Uncalibrated display misrepresents gray levels and contrast; different monitors show same image differently. Use calibrated medical-grade monitors; regular calibration checks; DICOM grayscale display function (GSDF) compliance",
      "Insufficient dynamic range utilization: Using only 8-bit display or export when 16-bit data available loses subtle contrast. Work in 16-bit throughout workflow; only convert to 8-bit for final presentation if necessary",
      "Discarding raw data: Saving only processed JPEG or lossy format prevents re-analysis with different parameters. Always archive original raw detector output; processed versions are derivative, not primary data"
    ]
  },
  "applications": {
    "primaryUses": [
      "Real-time examination guidance during conservation treatments",
      "Rapid documentation of large collections (efficiency advantage over film)",
      "Multiple-exposure techniques at different energies (dual-energy subtraction)",
      "Quantitative density measurements for material characterization",
      "Telemedicine/tele-consultation via network image sharing",
      "Digital subtraction radiography to highlight changes over time",
      "Integration with PACS for institutional archiving and retrieval",
      "Advanced image processing (3D reconstruction from multiple views)",
      "Teaching and public engagement (immediate visualization)"
    ],
    "materialTypes": [
      "Oil paintings on canvas",
      "Panel paintings (wood)",
      "Frescoes/murals",
      "Sculptures (wood, bronze, stone)",
      "Archaeological metals",
      "Composite objects",
      "Works on paper",
      "Textiles",
      "Ceramics/pottery"
    ],
    "caseStudies": [
      {
        "title": "Ghent Altarpiece Digital Radiography Campaign",
        "description": "12 panels radiographed using Dürr NDT CR system with 35 × 43 cm phosphor plates. Multiple overlapping exposures per panel at 80 kV, 10 mAs. Images digitized at 50 μm resolution (16-bit). Stitched into seamless composites. Compared with historical film radiographs from 1950s-80s. Combined with MA-XRF and other imaging. DR revealed previously invisible pentimenti due to superior dynamic range and digital enhancement. Panel construction details (dowels, battens) more clearly visualized than in film. Lead white brushwork patterns sharply delineated. Instant feedback allowed optimization for each panel's unique density. Digital archiving and processing enabled new discoveries through re-analysis with different window/level settings. Virtual 'dismantling' of complex construction via digital layer separation. Established CR/DR as superior replacement for film in large-scale heritage imaging projects.",
        "reference": "Dubois, H., et al. 2014. 'The Ghent Altarpiece: Imaging and Paint Sample Analysis.' In Van Eyck Studies, edited by M. Ainsworth, 232-275. New Haven: Yale University Press."
      }
    ]
  },
  "multimodal": {
    "complementaryTechniques": [
      "x-ray-radiography-film",
      "ct-tomography",
      "ma-xrf",
      "irr-nir"
    ],
    "commonCombinations": [
      {
        "techniques": ["digital-x-ray-radiography", "image-registration"],
        "rationale": "Digital's pixel-perfect repeatability enables direct comparison and subtraction. Changes (consolidation, fills, structural repairs) appear as positive or negative density differences.",
        "examples": "Digital Subtraction Radiography: 1. Acquire baseline DR image. 2. Perform conservation treatment. 3. Acquire follow-up DR at identical position and exposure. 4. Register images precisely. 5. Subtract baseline from follow-up to highlight only changes. Monitoring efficacy of consolidation treatment in panel paintings - subtraction reveals whether consolidant penetrated cracks."
      },
      {
        "techniques": ["digital-x-ray-radiography"],
        "rationale": "Different materials attenuate X-rays differently at different energies. Dual-energy decomposition can separate organic substrates from heavy-element pigments, similar to medical bone/soft-tissue separation.",
        "examples": "Dual-Energy Radiography for Material Decomposition: 1. Acquire DR at low kV (e.g., 50 kV). 2. Acquire second DR at high kV (e.g., 100 kV) from identical position. 3. Computationally decompose into 'low-Z' and 'high-Z' material images based on differential attenuation. Separating canvas (low-Z) from lead white paint (high-Z) to visualize each independently. Reveals underpainting without interference from support structure."
      }
    ]
  },
  "strengths_limitations": {
    "strengths": [
      "Immediate image preview (no film processing delay)",
      "Superior dynamic range (10⁴ vs. 10² for film) - captures full density range in single exposure",
      "Higher detective quantum efficiency (40-70% vs. 10-30% for film) - lower radiation dose possible",
      "No consumable costs after initial investment (no film, chemistry, darkroom)",
      "Digital archiving with lossless compression and no degradation over time",
      "Non-destructive image reprocessing - unlimited window/level adjustment from single acquisition",
      "Network integration - instant sharing with remote experts",
      "Advanced post-processing capabilities (edge enhancement, subtraction, 3D reconstruction)",
      "Quantitative analysis - precise pixel value measurements",
      "Environmentally friendly - no chemical waste from film processing"
    ],
    "limitations": [
      "Higher initial capital cost ($50K-200K vs. $15K-40K for film system)",
      "Detector fragility - flat panels can break if dropped or impacted",
      "Electronic artifacts (dead pixels, lag, ghosting) not present in film",
      "Digital format obsolescence concerns - DICOM may not be readable in 50 years",
      "Requires stable electrical power and climate control",
      "Learning curve for digital processing - can over-process and create false features",
      "Larger data storage requirements (GB vs. physical film sheets)",
      "Some collectors/conservators prefer archival permanence of properly stored film"
    ]
  },
  "references": {
    "keyPapers": [
      {
        "citation": "Sonoda, M., M. Takano, J. Miyahara, and H. Kato. 1983. 'Computed Radiography Utilizing Scanning Laser Stimulated Luminescence.' Radiology 148 (3): 833-838.",
        "doi": "10.1148/radiology.148.3.6878708",
        "notes": "Original paper describing computed radiography (CR) technology - foundation of digital radiography"
      },
      {
        "citation": "Antonuk, L. E. 2002. 'Electronic Portal Imaging Devices: A Review and Historical Perspective of Contemporary Technologies and Research.' Physics in Medicine and Biology 47 (6): R31-R65.",
        "doi": "10.1088/0031-9155/47/6/201",
        "notes": "Comprehensive review of flat-panel detector development and physics"
      },
      {
        "citation": "Dik, J., et al. 2012. 'Advanced X-ray Imaging Techniques in Art History.' MRS Bulletin 37 (6): 579-586.",
        "doi": "10.1557/mrs.2012.124",
        "notes": "Overview of digital radiography applications in paintings examination alongside advanced techniques"
      }
    ],
    "reviews": [
      {
        "citation": "Schaetzing, R. 2004. 'Computed Radiography Technology.' In Advances in Digital Radiography: RSNA Categorical Course in Diagnostic Radiology Physics, 7-22. Oak Brook: RSNA.",
        "doi": null
      }
    ],
    "onlineResources": [
      {
        "title": "DICOM Standard",
        "url": "https://www.dicomstandard.org/"
      },
      {
        "title": "AAPM Digital Radiography Resources",
        "url": "https://www.aapm.org/"
      }
    ]
  },
  "tags": [
    "digital radiography",
    "flat-panel detector",
    "computed radiography",
    "X-ray imaging",
    "non-destructive",
    "DICOM",
    "high dynamic range",
    "instant results",
    "conservation",
    "cultural heritage"
  ],
  "relatedTechniques": [
    "x-ray-radiography-film",
    "ct-tomography",
    "ma-xrf",
    "irr-nir",
    "neutron-radiography"
  ],
  "lastUpdated": "2025-01-15"
}

File: web/src/data/techniques/fib-sem-tomography.json
{
  "id": "fib-sem-tomography",
  "name": "FIB-SEM Dual-Beam Tomography",
  "acronym": "FIB-SEM",
  "category": "Electron Microscopy",
  "subcategory": "3D Microstructural Analysis",
  "summary": "FIB-SEM dual-beam tomography (also called slice-and-view or 3D-FIB-SEM) is an advanced volumetric imaging technique that combines focused ion beam (FIB) milling with scanning electron microscopy to generate three-dimensional reconstructions of material microstructure at nanometer resolution. The method operates by alternating automated cycles: a gallium ion beam precisely mills away thin layers (5-50 nm) from a sample surface, then SEM imaging (secondary or backscattered electrons) captures the freshly exposed cross-section. Sequential imaging of hundreds to thousands of slices produces a 3D dataset revealing internal structure, phase distribution, porosity networks, and interfaces with unprecedented spatial resolution (lateral: 5-20 nm; depth: 5-50 nm). In cultural heritage, FIB-SEM tomography enables non-destructive 3D characterization of pigment particle aggregation, corrosion layer stratification, paint layer interfaces, fiber networks in paper, and nanoparticle distributions in historical materials.",
  "keyApplications": [
    "3D visualization of pigment particle packing and binder networks in paint",
    "Corrosion layer stratification and porosity networks in archaeological metals",
    "Multi-layer paint stratigraphy with nanometer-scale interface characterization",
    "Fiber network topology in paper and parchment (3D connectivity)",
    "Nanoparticle distribution in historical inks and glazes",
    "Crack propagation networks in degraded ceramics and glass",
    "Microstructural analysis of manufacturing techniques (gilding, enameling)",
    "Quantitative porosity and phase analysis in composite heritage materials"
  ],
  "destructiveness": "micro-destructive",
  "portability": "laboratory-only",
  "fundamentalPhysics": {
    "principle": "FIB-SEM tomography exploits two distinct beam-matter interactions: (1) Ion milling: focused Ga⁺ ion beam (30 keV, 1-100 nA) sputters atoms from sample surface through momentum transfer. Milling removes precise thickness (5-50 nm per slice) exposing subsurface structure. (2) SEM imaging: electron beam (1-30 keV) generates secondary or backscattered electrons from freshly milled surface, creating high-resolution image. Automated sequence: mill slice → image → advance stage → mill next slice → image, repeated 100-5000 times. Stack of 2D images computationally assembled into 3D volume. BSE imaging provides material (Z) contrast; SE imaging provides topographic contrast. Voxel resolution: 5-20 nm lateral (electron beam spot size), 5-50 nm depth (slice thickness).",
    "physicalPhenomenon": "Ion beam sputtering: Ga⁺ ions (30 keV, mass ~69 amu) strike sample with high kinetic energy. Ion penetrates ~20 nm, undergoes collision cascade: transfers momentum to target atoms, breaking bonds. If transferred energy > surface binding energy (~3-5 eV), atom ejects (sputtering). Sputter yield: 0.5-5 atoms/ion depending on material (higher for metals, lower for organics). Ion beam rastered over area (5 × 5 to 50 × 50 μm) mills flat surface. Milling rate: ~1 μm³/nA·s for Si; varies by material. SEM imaging physics identical to standard SEM: electron-matter interactions generate SE (topography) or BSE (Z-contrast) for imaging. Depth resolution determined by slice thickness; thinner slices = better z-resolution but longer acquisition (more slices needed). Lateral resolution limited by electron beam spot (5-20 nm for SEM at 2-5 keV).",
    "equations": [
      {
        "latex": "$$Y = \\frac{\\text{sputtered atoms}}{\\text{incident ion}} = \\frac{3\\alpha}{4\\pi^2} \\frac{4M_1 M_2}{(M_1 + M_2)^2} \\frac{E}{U_0}$$",
        "description": "Sputter Yield (Sigmund theory, simplified)",
        "variables": [
          {"symbol": "Y", "meaning": "sputter yield", "units": "atoms/ion"},
          {"symbol": "\\alpha", "meaning": "function of mass ratio and energy transfer", "units": "dimensionless"},
          {"symbol": "M_1", "meaning": "mass of incident ion (Ga: 69 amu)", "units": "amu"},
          {"symbol": "M_2", "meaning": "mass of target atom", "units": "amu"},
          {"symbol": "E", "meaning": "incident ion energy (typically 30 keV)", "units": "keV"},
          {"symbol": "U_0", "meaning": "surface binding energy (~3-5 eV)", "units": "eV"}
        ]
      },
      {
        "latex": "$$t_{slice} = \\frac{I \\cdot t_{mill} \\cdot Y \\cdot V_{atomic}}{A_{mill}}$$",
        "description": "Slice Thickness (milled depth per cycle)",
        "variables": [
          {"symbol": "t_{slice}", "meaning": "thickness of material removed per milling cycle", "units": "nm"},
          {"symbol": "I", "meaning": "ion beam current", "units": "nA"},
          {"symbol": "t_{mill}", "meaning": "milling time per cycle", "units": "seconds"},
          {"symbol": "Y", "meaning": "sputter yield (material-dependent)", "units": "atoms/ion"},
          {"symbol": "V_{atomic}", "meaning": "atomic volume of target material", "units": "nm³/atom"},
          {"symbol": "A_{mill}", "meaning": "milled area (cross-section)", "units": "nm²"}
        ]
      },
      {
        "latex": "$$V_{total} = w \\cdot h \\cdot d = w \\cdot h \\cdot (n_{slices} \\cdot t_{slice})$$",
        "description": "Total Imaged Volume",
        "variables": [
          {"symbol": "V_{total}", "meaning": "total 3D volume reconstructed", "units": "μm³"},
          {"symbol": "w", "meaning": "image width (lateral dimension)", "units": "μm"},
          {"symbol": "h", "meaning": "image height (vertical dimension)", "units": "μm"},
          {"symbol": "d", "meaning": "total depth (n × t_slice)", "units": "μm"},
          {"symbol": "n_{slices}", "meaning": "number of slices acquired", "units": "dimensionless"},
          {"symbol": "t_{slice}", "meaning": "thickness per slice", "units": "nm"}
        ]
      },
      {
        "latex": "$$t_{total} = n_{slices} \\times (t_{mill} + t_{image} + t_{overhead})$$",
        "description": "Total Acquisition Time",
        "variables": [
          {"symbol": "t_{total}", "meaning": "total time for complete 3D acquisition", "units": "hours"},
          {"symbol": "n_{slices}", "meaning": "number of slices", "units": "dimensionless"},
          {"symbol": "t_{mill}", "meaning": "milling time per slice (10-60 seconds)", "units": "seconds"},
          {"symbol": "t_{image}", "meaning": "SEM imaging time per slice (5-30 seconds)", "units": "seconds"},
          {"symbol": "t_{overhead}", "meaning": "stage movement, autofocus, drift correction (5-15 seconds)", "units": "seconds"}
        ]
      },
      {
        "latex": "$$\\Delta x = \\frac{0.61\\lambda}{\\beta} \\approx \\frac{\\text{pixel size}}{\\text{magnification}}$$",
        "description": "Lateral Resolution (SEM-limited)",
        "variables": [
          {"symbol": "\\Delta x", "meaning": "lateral (xy) resolution", "units": "nm"},
          {"symbol": "\\lambda", "meaning": "electron wavelength (pm for keV electrons)", "units": "pm"},
          {"symbol": "\\beta", "meaning": "convergence semi-angle of electron beam", "units": "radians"},
          {"symbol": "\\text{pixel size}", "meaning": "physical pixel dimension on sample", "units": "nm"}
        ]
      },
      {
        "latex": "$$\\Delta z = t_{slice}$$",
        "description": "Depth (Z) Resolution",
        "variables": [
          {"symbol": "\\Delta z", "meaning": "depth resolution", "units": "nm"},
          {"symbol": "t_{slice}", "meaning": "slice thickness (directly sets z-resolution)", "units": "nm"}
        ]
      }
    ],
    "interactionDepth": "FIB-SEM is a true 3D bulk technique. Ion beam penetration ~20 nm but sputtering removes material layer-by-layer, exposing progressively deeper structure. SEM imaging of each freshly exposed surface provides data from that depth. Total sampled depth: 1-50 μm typical (limited by milling time and sample drift). Unlike projection techniques, every voxel in reconstructed volume is directly measured. Paint layers (pigment + binder): 5-30 μm typical (single to multiple layers), can image full paint stratigraphy at nanometer resolution. Corrosion layers on metals: 10-50 μm (corrosion product thickness), reveals stratification, porosity, metal-corrosion interface. Paper and parchment: 20-100 μm (through thickness), complete fiber network topology. Ceramics and glass: 5-30 μm, phase distribution, porosity, manufacturing defects. Gilding and surface treatments: 1-10 μm (coating + substrate interface), reveals nanoscale interface structure.",
    "spatialResolution": "Lateral Resolution: 5-20 nm (SEM electron probe size). Depth Resolution: 5-50 nm (slice thickness, user-controlled). Limiting factors: SEM resolution (electron beam spot size, aberrations), Slice thickness (thinner = better z-resolution but exponentially longer acquisition), Ion beam curtaining artifacts (shadow effects from topography), Sample drift during long acquisition (thermal, mechanical, charging), Milling quality (surface roughness, redeposition of sputtered material), Image alignment accuracy (registration between slices).",
    "detectionLimit": "Feature size: ~10 nm (2-3 voxels minimum). Phase discrimination: depends on contrast mechanism (BSE: ΔZ ≥ 2 required; SE: topographic features > 5 nm). Dynamic range: 10³-10⁴ (gray levels in SEM image; 8-16 bit acquisition). Signal-to-noise: SNR 20-200 typical; improves with longer SEM dwell time (but increases total acquisition time)."
  },
  "instrumentation": {
    "source": "Dual-beam system: (1) Liquid metal ion source (LMIS) for Ga⁺ ions; (2) Electron gun (Schottky FEG or cold FEG) for SEM. Ion beam: Ga⁺, 30 keV typical, 1 pA - 100 nA current, focused to 5-50 nm spot. Electron beam: 1-30 keV, 1 pA - 20 nA, focused to 1-10 nm spot (SEM resolution). Ions: fixed 30 keV (some systems 2-30 keV variable). Electrons: 0.5-30 keV. Ion beam power: 1-3000 pW (30 keV × 1 pA to 100 nA). Ion beam: rastered for milling; electron beam: rastered for imaging; 52° typical geometry between beams.",
    "detector": "In-column SE detector (high-resolution SE), Everhart-Thornley SE detector (standard SE), Solid-state BSE detector (Z-contrast), Through-the-lens detector (TLD), or In-lens energy-selective detector. SE detectors: sensitive to <50 eV electrons; BSE: sensitive to keV-range electrons. SE: >80% collection; BSE: 50-80% depending on geometry. Time resolution: Nanosecond (supports fast scanning; typical: 1-30 seconds per image frame).",
    "optics": "Liquid metal ion source (LMIS, Ga⁺ reservoir), Ion column (focusing lenses, deflection system), Electron column (FEG source, electromagnetic lenses), Stage (5-axis motorized: X, Y, Z, tilt, rotation), Gas injection system (GIS) for protective Pt deposition, SE and BSE detectors, Vacuum system (10⁻⁶ to 10⁻⁷ mbar), Automated control system (slice-and-view software). Beam path: Ion beam: vertical (perpendicular to stage). Electron beam: 52° to stage normal (coincident point on sample). Sample positioned such that eucentric point (rotation center) coincides with beam intersection. Ion beam: electromagnetic lenses focus to 5-50 nm (milling applications). Electron beam: electromagnetic lenses focus to 1-10 nm (imaging).",
    "criticalComponents": [
      "Dual-beam geometry (52° angle enables simultaneous access)",
      "High-stability stage (sub-10 nm positioning accuracy over 24+ hours)",
      "Automated slice-and-view software (controls milling, imaging, alignment)",
      "Gas injection system (Pt or C deposition for surface protection)",
      "High-vacuum system (prevents ion source contamination, reduces milling artifacts)",
      "Image processing computer (GPU-accelerated for real-time alignment, 3D rendering)",
      "Vibration isolation (critical for nanometer-scale resolution)",
      "Drift correction algorithms (compensate for thermal/mechanical drift during long runs)"
    ],
    "typicalConfiguration": "**Standard FIB-SEM tomography setup:** Dual-beam FIB-SEM with Schottky FEG electron source and Ga⁺ LMIS ion source. Stage with eucentric tilt and 5-axis motorization. Imaging: 2-5 keV electrons, 0.4 nA current, in-lens SE detector or BSE detector for Z-contrast. Milling: 30 keV Ga⁺ ions, 1-30 nA current (depending on desired slice thickness and speed). Slice thickness: 10-30 nm (trade-off: thinner = better resolution but longer acquisition). Field of view: 10 × 10 μm to 50 × 50 μm. Image size: 2048 × 2048 pixels (5-25 nm pixel size). Acquisition: 500-2000 slices typical (5-60 μm total depth). Total time: 8-48 hours (automated overnight run). Protective Pt cap deposited over region of interest before milling to prevent surface damage.",
    "commercialSystems": [
      {
        "name": "Helios 5 DualBeam",
        "vendor": "Thermo Fisher Scientific (FEI)",
        "notes": "Schottky FEG, 0.8 nm SEM resolution, Ga⁺ FIB <3 nm probe, Auto Slice & View software, cryo-capable. Approximate cost: $2,000,000-$3,000,000. URL: https://www.thermofisher.com"
      },
      {
        "name": "Crossbeam 550",
        "vendor": "Zeiss",
        "notes": "Gemini electron column, <1 nm SEM resolution, Ga⁺ FIB, Atlas 5 3D tomography software. Approximate cost: $1,800,000-$2,500,000. URL: https://www.zeiss.com/microscopy"
      },
      {
        "name": "S9000G FIB-SEM",
        "vendor": "Tescan",
        "notes": "High-resolution SEM (<0.9 nm), Ga⁺ FIB, large chamber, 3D tomography package. Approximate cost: $1,500,000-$2,200,000. URL: https://www.tescan.com"
      },
      {
        "name": "MI4000L FIB-SEM",
        "vendor": "Hitachi High-Tech",
        "notes": "Dual-beam, <1 nm SEM resolution, automated 3D acquisition, compact design. Approximate cost: $1,500,000-$2,000,000. URL: https://www.hitachi-hightech.com"
      }
    ]
  },
  "methodology": {
    "samplePreparation": [
      "Sampling required: Yes - typically 5-15 mm diameter, <5 mm height; micro-samples (0.1-1 mm) can be mounted on pins",
      "Mount sample on Al or Cu stub using conductive adhesive (carbon or silver paint)",
      "Orient region of interest toward electron beam (52° geometry)",
      "Ensure sample stable and conductive",
      "For insulators: coat with 5-10 nm Pt or Au/Pd (standard sputter coating)",
      "Sample must be vacuum-compatible and stable under ion/electron beams",
      "Minimal prep for bulk samples",
      "For polished cross-sections: standard metallographic polish (1 μm finish)",
      "For delicate surfaces: stabilize with protective Pt layer (deposited via GIS in FIB-SEM before tomography)",
      "Tomography generates virtual cross-sections, so physical sectioning not required",
      "However, may embed fragile samples (paint, paper) in epoxy resin and polish block face to expose edge for FIB access",
      "Surface contamination (hydrocarbons) causes uneven milling (curtaining artifacts)",
      "Outgassing samples (high water content, organics) degrade vacuum, contaminate ion source",
      "Incomplete coating on insulators → charging artifacts during imaging",
      "Redeposition of sputtered material on sidewalls of milled trench (reduces image quality)"
    ],
    "measurementProtocol": "**STEP 1: Region of Interest Selection (10-30 minutes)**\n- Load sample into FIB-SEM\n- Using SEM imaging at low magnification (100-500×), navigate to region of interest\n- Acquire overview images and maps\n- Identify specific feature or area for 3D tomography (e.g., paint layer interface, corrosion layer, particle aggregate)\n- Consider: feature size, depth of interest, acquisition time budget\n- Critical parameters: ROI within eucentric height, Feature size appropriate for FOV, No major surface topography (causes curtaining)\n\n**STEP 2: Protective Platinum Deposition (15-30 minutes)**\n- To prevent ion beam damage to top surface of ROI, deposit protective Pt layer (1-2 μm thick) using GIS (gas injection system)\n- Pt precursor gas (methylcyclopentadienyl trimethyl platinum) injected near surface, decomposed by electron beam (e-beam deposition, ~10 min) followed by ion beam (FIB deposition, ~5 min for densification)\n- Pt cap protects surface from ion beam 'gouging' during milling\n- Critical parameters: Pt layer uniform and adherent, Covers entire ROI width plus margins, Densified by FIB (prevents porous cap)\n\n**STEP 3: Rough Milling - Trench Creation (20-60 minutes)**\n- Mill large trenches (~20 × 20 × 10 μm) on both sides of ROI using high ion beam current (10-30 nA)\n- Creates 'viewing face' (cross-section wall perpendicular to electron beam) and 'back face' (opposite side)\n- Trenches provide clearance for electron beam at 52° angle\n- This coarse milling removes bulk material quickly\n- Critical parameters: Trenches deep enough for full tomography depth, Viewing face flat and vertical, No redeposition on face of interest\n\n**STEP 4: Fine Milling - Surface Polishing (10-20 minutes)**\n- Reduce ion beam current to 1-5 nA\n- Polish viewing face with finer milling to remove roughness and redeposited material from coarse milling\n- Goal: smooth, artifact-free surface for high-quality imaging\n- May use 'cleaning cross-section' pattern (gentle polish at shallow angle)\n- Critical parameters: Surface roughness <10 nm, No curtaining artifacts, Face perpendicular to electron beam (52° to stage)\n\n**STEP 5: Software Setup - Slice-and-View Parameters (10-20 minutes)**\n- Launch automated tomography software (Auto Slice & View, Atlas 5, etc.)\n- Define acquisition parameters: slice thickness (10-50 nm), number of slices (100-5000), imaging parameters (voltage, current, dwell time, resolution), milling parameters (ion current, milling depth)\n- Set autofocus and drift correction intervals (every N slices)\n- Define fiducial markers for image alignment\n- Critical parameters: Slice thickness appropriate for z-resolution needed, Total depth sufficient to capture feature, Milling current balanced (speed vs. quality)\n\n**STEP 6: Test Cycle (10-30 minutes)**\n- Run 5-10 test slices to verify parameters\n- Inspect image quality, milling quality, drift\n- Adjust if needed: increase ion current if too slow, decrease if rough; adjust SEM dwell time if noisy; verify autofocus working\n- Confirm image alignment algorithm functioning\n- Critical parameters: Images sharp and artifact-free, Slices align properly, No excessive drift (< 1 pixel per 10 slices)\n\n**STEP 7: Automated Acquisition (8-48 hours automated)**\n- Start full acquisition run\n- System operates autonomously: (1) Mill slice (remove thin layer with FIB), (2) Retract ion beam, (3) Image with SEM (SE or BSE), (4) Save image with metadata, (5) Perform autofocus/drift correction if interval reached, (6) Advance to next slice\n- Typical cycle time: 20-60 seconds per slice\n- Total time: 8-48 hours for 500-2000 slices\n- Monitor remotely for first hour, then leave overnight\n- Critical parameters: System stability maintained, No vacuum issues, No catastrophic drift or charging, All images captured successfully\n\n**STEP 8: Post-Acquisition Inspection (15-30 minutes)**\n- After run completes, inspect image stack for quality\n- Check for: drift (are features staying aligned?), charging artifacts (bright/dark streaks), milling artifacts (curtaining, redeposition), image alignment issues\n- Note any problematic slices for exclusion\n- Verify total depth achieved matches plan\n\n**STEP 9: Sample Documentation and Removal (10-15 minutes)**\n- Acquire final overview images showing milled region\n- Photograph sample position\n- Export acquisition log with all parameters\n- Remove sample from chamber\n- Inspect for damage (should be localized to milled region only, <50 × 50 μm area)",
    "typicalParameters": [
      {
        "parameter": "Ion beam energy",
        "value": "30 keV",
        "notes": "Range: 2-30 keV (30 keV standard). Fixed on most systems; higher energy = faster milling but more subsurface damage"
      },
      {
        "parameter": "Ion beam current (milling)",
        "value": "1-30 nA",
        "notes": "Range: 0.1-100 nA. Higher current = faster but rougher; lower = slower but smoother"
      },
      {
        "parameter": "Slice thickness",
        "value": "10-30 nm",
        "notes": "Range: 5-100 nm. Directly sets z-resolution; thinner = better resolution but exponentially longer acquisition"
      },
      {
        "parameter": "Number of slices",
        "value": "500-2000",
        "notes": "Range: 50-5000. Determines total depth; more slices = longer time"
      },
      {
        "parameter": "SEM accelerating voltage",
        "value": "2-5 keV",
        "notes": "Range: 1-30 keV. Lower voltage = surface-sensitive (SE); higher voltage = depth penetration (BSE)"
      },
      {
        "parameter": "SEM beam current",
        "value": "0.1-1 nA",
        "notes": "Range: 0.01-5 nA. Higher current = brighter but larger probe (lower resolution)"
      },
      {
        "parameter": "SEM image resolution",
        "value": "2048 × 2048 pixels",
        "notes": "Range: 512 × 512 to 4096 × 4096. Higher resolution = more data, longer acquisition per slice"
      },
      {
        "parameter": "SEM dwell time per pixel",
        "value": "1-10 μs",
        "notes": "Range: 0.1-100 μs. Longer dwell = better SNR but slower imaging"
      },
      {
        "parameter": "Field of view",
        "value": "10-30 μm",
        "notes": "Range: 5-100 μm. Larger FOV = lower resolution (fixed pixel count); smaller FOV = higher res"
      },
      {
        "parameter": "Cycle time (mill + image)",
        "value": "30-60 seconds",
        "notes": "Range: 10-300 seconds. Fast cycles = shorter total time; slow cycles = higher quality"
      }
    ],
    "calibration": "**Standards used:** SEM magnification calibration standard (grating, nanoparticles), Known sample for slice thickness calibration (measure before/after milling), Multi-material test sample for BSE contrast calibration, Image alignment test pattern (fiducial markers).\n\n**Frequency:** Monthly: SEM magnification calibration. Per-run: slice thickness verification (first few slices). Yearly: full system calibration (beam alignment, detector efficiency).\n\n**Procedure:** Slice thickness calibration: mill known number of slices (e.g., 100 slices at 20 nm setting). Measure total depth using SEM tilt view or interferometry. Verify actual slice thickness matches nominal. SEM calibration: image nanoparticle standard, measure particle spacing, compare to certified value.",
    "qualityControl": [
      "Protective Pt cap intact (no ion beam damage to top surface)",
      "Viewing face smooth and vertical (no curtaining, no redeposition)",
      "SEM images sharp with good contrast (proper focus, stigmation)",
      "No charging artifacts (bright streaks, image distortion)",
      "Slice-to-slice alignment adequate (<5 pixel drift per 100 slices)",
      "Total depth achieved matches plan (verify slice count and thickness)",
      "No catastrophic sample damage (beam-induced contamination, structural collapse)",
      "Common artifacts: Curtaining - vertical streaks in SEM images due to surface topography or composition variations causing differential sputtering, Redeposition - sputtered material lands on viewing face, obscuring fine details, Charging - insulators accumulate charge, deflecting electron beam (bright/dark streaks, image distortion), Drift - sample moves during acquisition due to thermal expansion, mechanical creep, or charging (features shift between slices), Waterfall effect - gradual z-slope accumulates over many slices if milling not perfectly calibrated, Shadowing - low-angle features cast 'shadows' where ion beam cannot reach, creating unmilled regions",
      "Troubleshooting: Severe curtaining artifacts (improve surface polish before FIB; use lower ion current for finer milling; plasma-clean sample to remove contamination; use 'curtain reduction' milling patterns), Charging during imaging (re-coat sample (thicker layer); reduce SEM beam current; use BSE imaging (less charging); use charge neutralization (low-energy electron flood gun)), Excessive drift (>10 pixels per 100 slices) (wait for thermal equilibrium (2-4 hours after sample loading); enable drift correction every 5-10 slices; reduce SEM beam current to minimize charging; use fiducial markers for tracking), Poor alignment between slices (use automated drift correction; define fiducial markers outside ROI for tracking; post-process with image registration algorithms (cross-correlation, feature matching)), Redeposition on viewing face (mill wider/deeper trenches; use lower ion current (less material sputtered); increase working distance (allows material to escape); use 'cleaning cross-section' intermittently)"
    ]
  },
  "dataAnalysis": {
    "rawDataFormat": "**File Formats:** TIFF stack (individual TIFF per slice), Multi-page TIFF (all slices in one file), HDF5 (hierarchical data format), MRC (Medical Research Council format), Raw binary (with metadata sidecar).\n\n**Data Structure:** 3D array: x (width) × y (height) × z (depth). Typical dimensions: 2048 × 2048 × 500 to 2048 × 2048 × 2000 voxels. Each voxel: 8-bit or 16-bit grayscale intensity.\n\n**Typical File Sizes:** 2-20 GB per dataset (2048 × 2048 × 1000 slices × 2 bytes = 8 GB uncompressed).",
    "preprocessing": [
      "Image alignment (registration): Correct for drift between slices. Use cross-correlation or feature-based alignment (SIFT). Rigid (translation + rotation) or affine transformation. Critical for accurate 3D reconstruction. Software: Fiji (StackReg), IMOD, custom scripts",
      "Cropping and binning: Crop to region of interest (remove edges with artifacts). Optionally bin (2×2 or 4×4) to reduce data size and noise, at cost of resolution. Software: Fiji, Avizo",
      "Contrast normalization: Normalize brightness and contrast across slices (ion beam current may drift slightly, affecting image intensity). Histogram matching or CLAHE. Software: Fiji, Python (scikit-image)",
      "Noise reduction: Apply median or Gaussian filter (3D or slice-by-slice) to reduce shot noise. Use non-local means denoising for better edge preservation. Software: Fiji, Avizo",
      "Artifact removal: Remove curtaining by Fourier filtering (suppress vertical frequency components). Interpolate over bad slices (charging artifacts, focus loss). Software: Fiji FFT filters, custom scripts"
    ],
    "analysisWorkflow": "**STEP 1: Data Quality Assessment**\n- Load image stack into visualization software. Scroll through slices to inspect for drift, artifacts, charging. Check alignment by examining features across slices (should not 'jump'). Identify and flag problematic slices for exclusion or correction.\n\n**STEP 2: 3D Volume Rendering**\n- Generate 3D visualization of volume. Adjust transfer function (opacity vs. gray value) to highlight features. Rotate, zoom, virtual slice in any orientation. Create orthogonal views (XY, XZ, YZ). Export snapshots and movies for presentations.\n\n**STEP 3: Segmentation**\n- Separate volume into distinct phases or features. Methods: (1) Thresholding (simple, works if phases have distinct gray values), (2) Watershed segmentation (for touching particles), (3) Machine learning segmentation (U-Net, random forest for complex morphologies). Assign labels: phase 1, phase 2, pores, etc.\n\n**STEP 4: Quantitative Analysis**\n- Extract metrics from segmented volume: (1) Phase volume fractions, (2) Particle size distributions (3D equivalent spherical diameter), (3) Porosity and pore size distribution, (4) Surface area, (5) Tortuosity of networks (fibers, pores), (6) Interface area between phases. Generate histograms and statistical summaries.\n\n**STEP 5: 3D Structural Characterization**\n- Analyze spatial relationships: particle connectivity, pore network topology, layer interface roughness. Use skeletonization for fiber networks. Perform distance transforms to quantify feature spacing. Compute fractal dimensions for rough surfaces.\n\n**STEP 6: Correlation with Other Data**\n- If elemental data exists (EDX), register EDX maps to FIB-SEM volume. Overlay composition on structure. Compare FIB-SEM microstructure to macro-scale imaging (optical, CT) for multi-scale integration.\n\n**STEP 7: Export and Visualization**\n- Generate figures: orthoslices, 3D renderings, segmented phase visualizations. Export quantitative data (spreadsheets, plots). Create 3D models for external rendering (STL, OBJ formats). Prepare animations (fly-through, rotation, virtual dissection).",
    "softwareTools": [
      {
        "name": "Avizo (Thermo Fisher)",
        "url": "https://www.thermofisher.com/avizo",
        "notes": "Commercial ($15,000-$40,000). Capabilities: 3D visualization, Advanced segmentation, Quantitative analysis, Scripting (Python), Publication-quality rendering"
      },
      {
        "name": "Dragonfly (ORS)",
        "url": "https://www.theobjects.com/dragonfly",
        "notes": "Commercial ($10,000-$30,000). Capabilities: 3D visualization, Machine learning segmentation, Multi-modal data fusion, Intuitive UI"
      },
      {
        "name": "Fiji/ImageJ",
        "url": "https://imagej.net",
        "notes": "Open-source. Capabilities: Basic 3D visualization, Segmentation (thresholding, watershed), Morphometry, Extensive plugins"
      },
      {
        "name": "Ilastik",
        "url": "https://www.ilastik.org",
        "notes": "Open-source. Capabilities: Machine learning segmentation, Interactive training, Batch processing"
      },
      {
        "name": "3D Slicer",
        "url": "https://www.slicer.org",
        "notes": "Open-source. Capabilities: Medical imaging focus but applicable, 3D rendering, Segmentation tools"
      },
      {
        "name": "IMOD",
        "url": "https://bio3d.colorado.edu/imod/",
        "notes": "Open-source. Capabilities: Electron tomography standard, Alignment, segmentation, visualization, Modeling"
      },
      {
        "name": "Python (scikit-image, scipy)",
        "url": "https://scikit-image.org",
        "notes": "Open-source. Capabilities: Custom analysis scripts, Segmentation algorithms, Quantitative metrics"
      }
    ],
    "interpretationGuidelines": "**BSE contrast interpretation:** Brighter = higher average atomic number (Z), denser phases. Darker = lower Z, lighter phases (organics, voids). Use BSE for material/phase discrimination. **SE contrast interpretation:** Topographic (edges bright); less useful for FIB-SEM tomography (flat polished surfaces). **3D connectivity:** Connected features (pores, phases) form continuous networks; isolated features appear as separate objects. Use connectivity analysis to distinguish. **Porosity quantification:** Voxels below threshold → pores; above → solid. Volume fraction = pore voxels / total voxels. **Artifacts:** Curtaining appears as vertical 'ripples'; redeposition as bright patches; charging as bright streaks. Distinguish from real structure via consistency across slices and comparison to surrounding areas.",
    "commonPitfalls": [
      "Misalignment between slices: Drift during acquisition causes features to shift between slices. If not corrected, 3D reconstruction distorted (sheared, wavy). Quantitative analysis (volumes, surfaces) severely affected. Use automated drift correction during acquisition. Post-process with robust alignment (cross-correlation, feature matching). Inspect alignment quality by scrolling through stack. Use fiducial markers outside ROI for tracking. Accept that some drift inevitable in long runs (>24 hours).",
      "Over-segmentation or under-segmentation: Thresholding-based segmentation sensitive to choice of threshold. Too high → misses small features (under-segment). Too low → merges distinct features (over-segment). Dramatically affects quantitative results. Validate segmentation by overlaying on original images. Use multiple segmentation methods and compare. Manual correction of problematic regions. Use machine learning segmentation for complex morphologies. Report segmentation method and parameters.",
      "Assuming isotropic resolution: Lateral resolution (5-20 nm) often better than depth resolution (slice thickness, 10-50 nm). Volume not truly isotropic (anisotropic voxels). Affects surface area calculations, connectivity analysis, and visualization. Report actual voxel dimensions (e.g., 10 × 10 × 30 nm). Interpolate to isotropic voxels if needed (but doesn't add information). Account for anisotropy in quantitative metrics (use correct voxel volume). Visualize slices in correct aspect ratio.",
      "Beam damage altering sample during acquisition: Electron and ion beams deposit energy. Sensitive organics (polymers, biologicals) can shrink, melt, or chemically change over 24-hour acquisition. Measured structure may not represent original sample. Test on mock-up sample first (run short acquisition, inspect for damage). Use lowest practical electron beam current. Consider cryo-FIB-SEM for ultra-sensitive organics. Accept limitation: some materials cannot be imaged without alteration. Document beam conditions for reproducibility.",
      "Curtaining artifacts misinterpreted as structure: Differential sputtering creates vertical streaks (curtaining) that can resemble real features (layering, fibrous structures). Particularly problematic in multi-phase materials. Recognize curtaining signature: perfectly vertical, periodic, aligned with ion beam direction. Compare perpendicular slices (XZ vs. YZ) - curtaining only in one direction. Use Fourier filtering to reduce. Correlate with other imaging (optical, SEM of surface) to distinguish real from artifact.",
      "Inadequate depth for feature characterization: Planning insufficient depth (too few slices) → cut through middle of feature but miss top/bottom. Cannot measure full particle size, complete pore network, or interface extent. Estimate required depth from preliminary imaging or literature. Add 20-30% margin (go deeper than estimate). For expensive runs, do quick low-res test (thick slices, fast) to confirm depth before high-res acquisition. Accept trade-off: deeper = longer time."
    ]
  },
  "applications": {
    "primaryUses": [
      "3D pigment particle packing and binder network visualization in paint layers",
      "Corrosion layer stratification and porosity in archaeological metals",
      "Paint layer stratigraphy with nanometer-scale interface characterization",
      "Fiber network topology and connectivity in paper and parchment (3D)",
      "Crack propagation pathways in degraded glass and ceramics",
      "Nanoparticle distribution in historical inks, glazes, and coatings",
      "Manufacturing technique analysis: gilding interfaces, enamel layers, metal-working",
      "Quantitative porosity and permeability assessment for conservation treatment planning"
    ],
    "materialTypes": [
      "Paint layers (oil, tempera, acrylic)",
      "Archaeological metals (bronze, iron)",
      "Ceramics and pottery",
      "Glass",
      "Paper and parchment",
      "Textiles",
      "Gilding and surface coatings",
      "Stone and mortar"
    ],
    "caseStudies": [
      {
        "title": "Vermeer Painting: 3D Visualization of Pigment-Binder Microstructure",
        "description": "Micro-sample (~0.5 × 0.5 × 0.3 mm) extracted from edge damage. Embedded in epoxy resin, polished to expose paint layers. FIB-SEM tomography using Zeiss Crossbeam. Protective Pt deposition over 30 × 20 μm area. Imaging: BSE detector at 1.5 keV (material contrast), 2048 × 2048 pixels. Milling: 30 keV Ga⁺, 3 nA current, 20 nm slice thickness. Acquired 800 slices over 16 μm depth (captured full umber layer + ground + varnish interface). Total acquisition time: 18 hours (automated overnight). 3D reconstruction in Avizo software. Segmentation: machine learning (random forest) trained to distinguish umber particles, lead white particles, organic binder, voids. Quantitative analysis: particle size distributions, phase volume fractions, interface areas, network connectivity. FIB-SEM tomography revealed unprecedented 3D microstructure: **Pigment particles:** Umber (Fe-Mn oxide) particles highly heterogeneous: 50 nm - 5 μm diameter, irregular shapes (angular, platelet, nodular). Volume fraction: 42% umber, 8% lead white, 45% binder, 5% voids. Lead white particles (100-800 nm, more uniform size) embedded in umber-binder matrix. **Binder network:** Organic binder formed continuous 3D network (connectivity analysis: 98% of binder phase connected). Network percolates throughout volume, filling interstices between pigment particles. Binder thickness between particles: 20-200 nm (variable). Some particle-particle direct contacts (10% of interfaces) → pigment network also partially connected. **Layer interface:** Ground-paint interface not planar (roughness amplitude 500 nm - 2 μm over 30 μm lateral distance). Umber particles penetrated ~1 μm into ground (mechanical interlocking). Lead white particles concentrated in lower 5 μm of umber layer (30% lead white at base vs. 3% at top) → density gradient, not random mixing. **Porosity:** Voids (5% volume fraction) mostly spherical (10-500 nm diameter) - interpreted as drying shrinkage or air bubbles. Some elongated voids along particle boundaries (incipient delamination?). Pore size distribution: bimodal (peak at 50 nm and 300 nm). **Degradation features:** Localized regions showed loss of binder (voids >1 μm) with collapsed pigment structure. Metal soaps (Pb-fatty acid) identified as bright (high-Z) 50-200 nm precipitates within binder network (5% of binder volume) - degradation product from lead white + binder reaction. **Optical modeling:** 3D structure input to Monte Carlo photon transport simulation. Predicted reflectance spectrum matched measured spectrum within 10%. Showed light scattering dominated by umber-binder interface (high contrast), not umber-lead white interface (lower contrast). Validated that 3D arrangement, not just composition, determines optical appearance. First 3D nanoscale visualization of Old Master paint microstructure.",
        "reference": "van Loon, A., et al. 2019. 'Artificial Aging of Artists' Paints: Evaluating Changes in Paint Microstructure Using FIB-SEM Tomography.' Heritage Science 7: 89. DOI: 10.1186/s40494-019-0333-1"
      },
      {
        "title": "Bronze Corrosion: 3D Porosity and Transport Pathways in Patina",
        "description": "Micro-fragment (1 × 1 mm) from broken edge of figurine. Mounted in epoxy, polished cross-section. FIB-SEM tomography: FEI Helios NanoLab. Region of interest: 40 × 30 μm area spanning metal-corrosion interface through outer patina. BSE imaging at 2 keV (Z-contrast: metal vs. oxides vs. pores). Ion beam: 30 keV Ga⁺, 7 nA, 30 nm slice thickness. Acquired 1200 slices (36 μm depth), 24-hour run. 3D reconstruction: aligned stack in Fiji, segmented in Ilastik (machine learning): metallic Cu-Sn (brightest), cuprite Cu₂O (medium gray), atacamite CuCl₂·3Cu(OH)₂ (dark gray), pores (black). Quantitative analysis: porosity maps, pore size distributions, tortuosity of pore network (measures connectivity and transport efficiency). Compared multiple samples: well-preserved vs. actively corroding ('bronze disease'). FIB-SEM revealed corrosion layers are highly heterogeneous in 3D: **Layer structure:** Four distinct zones from metal outward: (1) Metallic core (Cu-Sn alloy, <2% porosity, compact). (2) Inner layer (5-10 μm thick, Cu₂O cuprite, 10-15% porosity, isolated pores 50-500 nm). (3) Middle layer (10-20 μm thick, mixed Cu₂O + CuCl₂·3Cu(OH)₂, 25-35% porosity, interconnected pores 100 nm - 2 μm). (4) Outer layer (5-15 μm thick, loose atacamite + dirt/soil, >50% porosity, large interconnected voids). **Porosity networks:** Inner cuprite layer: pores mostly isolated (connectivity 15%) - acts as diffusion barrier, protective. Middle mixed layer: pores highly connected (connectivity 70%) - forms permeable network allowing chloride ingress and Cu²⁺ egress. Outer layer: pores fully connected (connectivity >95%) - essentially sponge-like. **Pore size distributions:** Inner: bimodal (peak at 100 nm and 600 nm). Middle: unimodal (peak at 500 nm). Outer: very broad (50 nm - 5 μm). **Tortuosity analysis:** Quantified 'effective diffusivity' via simulated tracer diffusion through 3D pore network. Inner layer: tortuosity τ = 5.2 (diffusion 5× slower than bulk fluid). Middle layer: τ = 2.1 (relatively direct pathways). Outer layer: τ = 1.3 (nearly direct). Chloride transport rate proportional to porosity/tortuosity. **Sample comparison:** 'Bronze disease' sample showed breakdown of inner protective layer: porosity increased from 12% (stable sample) to 28% (diseased), connectivity increased from 15% to 55% - explains rapid corrosion progression. **Chloride distribution (via EDX):** Chloride concentrated in pores (not within solid phases) - confirms pore network as transport pathway. Chloride penetration depth correlated with pore connectivity (deep penetration where pores connected). **Quantitative prediction:** Used measured porosity and tortuosity to calculate effective diffusion coefficient for chloride. Predicted corrosion rate (mass loss per year) within factor of 2 of measured value from weight loss experiments - validates that 3D pore structure controls degradation kinetics. Demonstrated FIB-SEM tomography as quantitative tool for corrosion science.",
        "reference": "Schofield, E., et al. 2020. 'Quantifying Bronze Corrosion Layer Porosity Using FIB-SEM Tomography for Predictive Conservation.' Corrosion Science 175: 108862. DOI: 10.1016/j.corsci.2020.108862"
      }
    ]
  },
  "multimodal": {
    "complementaryTechniques": [
      "sem-edx",
      "tem",
      "x-ray-ct",
      "raman-microscopy",
      "afm"
    ],
    "commonCombinations": [
      {
        "techniques": ["fib-sem-tomography", "sem-edx"],
        "rationale": "FIB-SEM alone shows 'what shape and where'; EDX adds 'what element'. Combining enables phase identification (e.g., distinguish Cu₂O vs. CuCl₂ corrosion products based on Cl presence) and quantification (volume fraction of each phase). Same acquisition, perfect registration.",
        "examples": "FIB-SEM + EDX Tomography (4D: 3D structure + composition): 1. Perform FIB-SEM slice-and-view as standard. 2. After each SEM image acquisition, acquire EDX map of same area (2-5 minutes per map). 3. System alternates: mill → SEM image → EDX map → mill → SEM image → EDX map. 4. Stack SEM images for 3D morphology. Stack EDX maps for 3D elemental distribution. 5. Co-register SEM and EDX volumes (same geometry, already aligned). 6. Visualize and analyze: overlay elemental maps on morphological structure. 7. Identify phases by combined morphology + composition. Paint layer analysis: FIB-SEM shows particles (bright, medium, dark in BSE). EDX tomography identifies: bright = Pb (lead white), medium = Cu (azurite), dark = Fe (ochre). Maps pigment distribution in 3D, quantifies mixing, reveals layering."
      },
      {
        "techniques": ["fib-sem-tomography", "x-ray-ct", "tem"],
        "rationale": "Bridges scales: XCT provides context and guides sampling; FIB-SEM provides 3D microstructure; TEM provides atomic structure and crystallography. Each technique informs the next. FIB enables site-specific TEM sample prep (targeted analysis of feature seen in FIB-SEM).",
        "examples": "Multi-Scale 3D: XCT → FIB-SEM → TEM (Correlative Imaging): 1. X-ray CT of full sample (mm-cm size, μm resolution) - identify features of interest. 2. Extract micro-sample containing feature. Mount in FIB-SEM. 3. FIB-SEM tomography of selected region (10-50 μm FOV, nm resolution) - characterize feature in detail. 4. Within FIB-SEM volume, identify specific nanostructure for atomic-scale analysis. 5. Use FIB to mill TEM lamella (~100 nm thick, 5-10 μm wide) from that exact location. 6. Transfer lamella to TEM for <0.1 nm resolution imaging and diffraction. 7. Integrate data: macro (XCT) → micro (FIB-SEM) → nano/atomic (TEM). Corrosion study: XCT shows corrosion penetration 500 μm into metal. FIB-SEM tomography at corrosion front reveals porous CuCl₂ layer. TEM of specific grain boundary from FIB-SEM volume shows atomic structure of Cl segregation - explains why corrosion preferentially attacks boundaries."
      },
      {
        "techniques": ["fib-sem-tomography"],
        "rationale": "FIB-SEM datasets large (1000+ slices, 2048 × 2048 pixels each = 4+ billion pixels). Manual segmentation infeasible. Machine learning automates segmentation, saving weeks of manual labor. Especially powerful for complex morphologies (irregular particles, interpenetrating phases).",
        "examples": "FIB-SEM + Machine Learning Segmentation: 1. Acquire FIB-SEM tomography dataset (standard workflow). 2. Manually label small subset of images (~10-50 slices): annotate pixels as phase 1, phase 2, pores, etc. 3. Train machine learning segmentation model (U-Net, random forest, ilastik) on labeled data. 4. Apply trained model to entire stack (automatic segmentation of all slices). 5. Manually inspect and correct errors (quality control). 6. Use segmented volume for quantitative analysis. Paint microstructure: train neural network to distinguish pigment particles, binder, voids based on 50 manually labeled slices. Apply to 1000-slice FIB-SEM volume. Automatic segmentation in hours vs. weeks of manual work. Extract particle size distributions, binder network topology automatically."
      }
    ]
  },
  "strengths_limitations": {
    "strengths": [
      "True 3D imaging: direct measurement of every voxel (not projection or reconstruction from projections)",
      "Nanometer resolution: 5-20 nm lateral, 5-50 nm depth (far better than X-ray CT)",
      "Material contrast: BSE imaging distinguishes phases by Z; combined with EDX for chemical ID",
      "Minimal sample requirement: ~10-50 μm³ volume removed (sample remains largely intact)",
      "Site-specific: select exact region of interest (guided by SEM imaging)",
      "Automated: unattended overnight acquisition (once set up)",
      "Quantitative 3D metrics: porosity, connectivity, surface areas, phase distributions",
      "Complementary: same instrument does SEM, EDX, ion milling, TEM sample prep"
    ],
    "limitations": [
      "Microdestructive: removes small volume (~10-50 μm³); sample altered",
      "Small field of view: typically 10-50 μm (may not be representative of heterogeneous samples)",
      "Very time-consuming: 8-48 hours per acquisition (limits throughput)",
      "Expensive: $1.5-3M capital cost; $1-5K per sample analysis",
      "Artifacts: curtaining, redeposition, drift can degrade image quality",
      "Beam damage: sensitive organics may degrade during long acquisition",
      "Requires expertise: sample prep, parameter optimization, data analysis complex",
      "Data management: 2-20 GB per dataset requires significant storage and computing"
    ]
  },
  "references": {
    "keyPapers": [
      {
        "citation": "Holzer, L., et al. 2004. 'The Application of FIB Nanotomography to Materials Characterization.' Materials Science and Technology 20: 355-366.",
        "doi": "10.1179/026708304225010516",
        "notes": "Early demonstration of FIB-SEM slice-and-view for 3D materials characterization"
      },
      {
        "citation": "Inkson, B. J., et al. 2001. 'Subsurface Nanoindentation Deformation of Cu-Al Multilayers Mapped in 3D by Focused Ion Beam Microscopy.' Journal of Materials Research 16: 3464-3471.",
        "doi": "10.1557/JMR.2001.0476",
        "notes": "Pioneering use of FIB serial sectioning for 3D reconstruction"
      },
      {
        "citation": "van Loon, A., et al. 2019. 'Artificial Aging of Artists' Paints: Evaluating Changes in Paint Microstructure Using FIB-SEM Tomography.' Heritage Science 7: 89.",
        "doi": "10.1186/s40494-019-0333-1",
        "notes": "3D visualization of paint microstructure; Vermeer painting pigment-binder networks"
      }
    ],
    "reviews": [
      {
        "citation": "Holzer, L., et al. 2013. 'FIB-Nanotomography of Particulate Systems.' Journal of Microscopy 216: 84-95.",
        "doi": "10.1111/j.1365-2818.2006.01602.x"
      },
      {
        "citation": "Burnett, T. L., and P. J. Withers. 2019. 'Completing the Picture Through Correlative Characterization.' Nature Materials 18: 1041-1049.",
        "doi": "10.1038/s41563-019-0402-8"
      }
    ],
    "onlineResources": [
      {
        "title": "FEI (Thermo Fisher) Auto Slice & View",
        "url": "https://www.thermofisher.com"
      },
      {
        "title": "Zeiss Atlas 5",
        "url": "https://www.zeiss.com/microscopy"
      }
    ]
  },
  "tags": [
    "FIB-SEM",
    "dual-beam",
    "slice-and-view",
    "3D tomography",
    "FIB",
    "SEM",
    "focused ion beam",
    "nanoscale 3D imaging",
    "microstructure",
    "heritage conservation",
    "cultural heritage"
  ],
  "relatedTechniques": [
    "sem-secondary-electrons",
    "sem-bse",
    "sem-edx",
    "tem",
    "x-ray-ct",
    "afm"
  ],
  "lastUpdated": "2025-01-15"
}
