Repository: ddrizzil/HyperImage

# HyperImage Web Application

Modern web application for browsing and searching scientific analysis techniques in conservation science.

## Features

- **Comprehensive Technique Documentation**: Detailed pages for each technique with physics, instrumentation, protocols, and data analysis
- **Search & Filter**: Search across all techniques and filter by category, destructiveness, and portability
- **Multimodal Combinations**: Explore how techniques can be combined
- **Responsive Design**: Works on desktop, tablet, and mobile
- **Fast & SEO-Friendly**: Optimized for static hosting

File: web/src/data/techniques/gc-ms.json (part 1 of 2)
{
  "id": "gc-ms",
  "name": "Gas Chromatography-Mass Spectrometry",
  "acronym": "GC-MS",
  "category": "Molecular Analysis",
  "subcategory": "Separation and Identification",
  "summary": "Gas Chromatography-Mass Spectrometry (GC-MS) is a powerful analytical technique that combines the separation capabilities of gas chromatography with the identification power of mass spectrometry to identify and quantify volatile and semi-volatile organic compounds in complex mixtures. The method first separates a vaporized sample into individual chemical components based on their interaction with a stationary phase in a heated capillary column (chromatographic separation), then fragments and identifies each separated compound by measuring the mass-to-charge ratios of its molecular and fragment ions (mass spectrometry). GC-MS provides definitive molecular identification via mass spectral fingerprints matched against comprehensive libraries (NIST, Wiley) containing hundreds of thousands of reference spectra, enabling identification of natural products, synthetic materials, degradation compounds, and contaminants at trace levels (ng-μg). In cultural heritage science, GC-MS is the gold standard for identifying binding media (oils, resins, waxes, proteins), analyzing organic dyes and colorants, characterizing adhesives and consolidants, detecting degradation products, and authenticating materials in paintings, manuscripts, archaeological artifacts, and ethnographic objects.",
  "keyApplications": [
    "Binding media identification (drying oils, resins, waxes, proteins, gums)",
    "Natural dye and colorant analysis (indigo, madder, cochineal, plant dyes)",
    "Degradation product analysis (oxidation, hydrolysis, photo-degradation markers)",
    "Adhesive and consolidant characterization (conservation materials, historical repairs)",
    "Lipid analysis in archaeological residues (pottery contents, ritual offerings)",
    "Synthetic material identification (plastics, modern paints, industrial products)",
    "Authenticity assessment (anachronistic materials, forgery detection)",
    "Environmental monitoring (pollutants, volatile organic compounds affecting collections)"
  ],
  "destructiveness": "micro-destructive",
  "portability": "laboratory-based",
  "fundamentalPhysics": {
    "principle": "GC-MS operates in two sequential stages: (1) Gas Chromatography: sample dissolved in solvent, injected into heated inlet (250-350°C) where it vaporizes. Carrier gas (He or H₂) sweeps vaporized sample through long capillary column (15-60 m, 0.25 mm ID) coated with stationary phase (polymeric liquid film, 0.1-1 μm thick). Temperature programmed ramping (50-350°C over 20-60 min) causes compounds to partition between mobile (gas) and stationary phases based on volatility, polarity, and molecular interactions. Compounds elute at characteristic retention times determined by their physicochemical properties. (2) Mass Spectrometry: eluting compounds enter MS ion source where electron impact (EI, 70 eV electrons) or chemical ionization (CI) fragments molecules into characteristic ion patterns. Ions accelerated and separated by mass-to-charge ratio (m/z) in quadrupole, time-of-flight, or ion trap analyzer. Detector counts ions at each m/z, generating mass spectrum (intensity vs. m/z). Unique fragmentation pattern serves as molecular fingerprint for identification via library matching.",
    "physicalPhenomenon": "**Chromatographic separation:** Based on differential partitioning. Mobile phase (He gas) carries analytes through column. Stationary phase (liquid polymer coating) temporarily retains analytes via van der Waals forces, hydrogen bonding, or π-π interactions. Retention time t_R determined by: (1) Boiling point (lower BP = more volatile = elutes earlier), (2) Polarity (polar compounds retained longer on polar stationary phases), (3) Molecular size/shape (larger molecules interact more with stationary phase). Temperature ramping increases all analyte volatilities progressively, enabling separation of wide boiling-range mixtures. **Mass spectrometry:** Electron impact ionization: 70 eV electrons (far exceeding molecular ionization energies ~8-15 eV) knock off electron from molecule M → M⁺• (molecular ion, radical cation). Excess energy fragments M⁺• along weakest bonds → characteristic fragment ions. Fragmentation reproducible (at 70 eV standard) → generates 'fingerprint' mass spectrum. Quadrupole mass filter: four parallel rods with RF + DC voltages allow only ions of selected m/z to pass through (others ejected). Scanning m/z 50-500 amu (typical) at ~0.5 s per scan while compounds elute provides continuous mass spectra.",
    "equations": [
      {
        "latex": "$$t_R = t_M(1 + k')$$",
        "description": "Retention Time",
        "variables": [
          {
            "symbol": "t_R",
            "meaning": "retention time of analyte",
            "units": "minutes"
          },
          {
            "symbol": "t_M",
            "meaning": "dead time (unretained compound, carrier gas holdup)",
            "units": "minutes"
          },
          {
            "symbol": "k'",
            "meaning": "retention factor (capacity factor)",
            "units": "dimensionless"
          }
        ]
      },
      {
        "latex": "$$k' = \\frac{K \\cdot V_S}{V_M}$$",
        "description": "Retention Factor (Capacity Factor)",
        "variables": [
          {
            "symbol": "k'",
            "meaning": "retention factor",
            "units": "dimensionless"
          },
          {
            "symbol": "K",
            "meaning": "partition coefficient (analyte distribution between phases)",
            "units": "dimensionless"
          },
          {
            "symbol": "V_S",
            "meaning": "volume of stationary phase",
            "units": "mL"
          },
          {
            "symbol": "V_M",
            "meaning": "volume of mobile phase (gas)",
            "units": "mL"
          }
        ]
      },
      {
        "latex": "$$R_S = \\frac{2(t_{R2} - t_{R1})}{w_1 + w_2}$$",
        "description": "Chromatographic Resolution",
        "variables": [
          {
            "symbol": "R_S",
            "meaning": "resolution between two peaks",
            "units": "dimensionless"
          },
          {
            "symbol": "t_{R1}, t_{R2}",
            "meaning": "retention times of peaks 1 and 2",
            "units": "minutes"
          },
          {
            "symbol": "w_1, w_2",
            "meaning": "peak widths at baseline",
            "units": "minutes"
          }
        ]
      },
      {
        "latex": "$$\\frac{m}{z} = \\text{mass-to-charge ratio}$$",
        "description": "Mass-to-Charge Ratio (measured quantity in MS)",
        "variables": [
          {
            "symbol": "m",
            "meaning": "ion mass",
            "units": "atomic mass units (amu) or Daltons (Da)"
          },
          {
            "symbol": "z",
            "meaning": "number of charges on ion (typically 1 for EI)",
            "units": "elementary charges"
          }
        ]
      },
      {
        "latex": "$$\\text{Match Factor} = 1000 \\times \\left(1 - \\frac{\\sum|A_i - L_i|}{\\sum A_i + \\sum L_i}\\right)$$",
        "description": "Library Match Quality (simplified)",
        "variables": [
          {
            "symbol": "\\text{Match Factor}",
            "meaning": "similarity score (0-1000, higher = better match)",
            "units": "dimensionless"
          },
          {
            "symbol": "A_i",
            "meaning": "intensity of peak i in analyte spectrum",
            "units": "counts"
          },
          {
            "symbol": "L_i",
            "meaning": "intensity of peak i in library spectrum",
            "units": "counts"
          }
        ]
      },
      {
        "latex": "$$C = \\frac{A \\cdot C_{std}}{A_{std}} \\cdot \\frac{1}{RF}$$",
        "description": "Quantification via Internal Standard",
        "variables": [
          {
            "symbol": "C",
            "meaning": "concentration of analyte in sample",
            "units": "μg/mg or %"
          },
          {
            "symbol": "A",
            "meaning": "peak area of analyte",
            "units": "counts·s"
          },
          {
            "symbol": "C_{std}",
            "meaning": "known concentration of internal standard",
            "units": "μg/mg"
          },
          {
            "symbol": "A_{std}",
            "meaning": "peak area of internal standard",
            "units": "counts·s"
          },
          {
            "symbol": "RF",
            "meaning": "relative response factor (analyte vs. standard)",
            "units": "dimensionless"
          }
        ]
      }
    ],
    "interactionDepth": "GC-MS is a bulk molecular analysis technique requiring sample extraction and dissolution. It provides no spatial information - entire sample (typically 1-2 mg) is homogenized, extracted, derivatized if needed, and analyzed as a mixture. Technique identifies molecules, not their original location in object. For spatial information, must combine with microscopy (sample discrete areas separately) or use complementary techniques (Raman mapping, FTIR imaging). Binding media (oils, resins, waxes): Bulk sample (no depth dimension), extract fatty acids, terpenes, wax components; identifies material type. Natural dyes: Bulk extraction from fibers, extract anthraquinones, flavonoids, indigoids; identifies plant/animal source. Proteins (glues, egg): Bulk hydrolysis → amino acids, amino acid profile identifies protein source (collagen, albumin, casein). Archaeological residues: Bulk pottery sherd or soil sample, lipid biomarkers reveal contents (animal fats, plant oils, beeswax). Degradation products: Surface scraping or bulk sample, identifies oxidation products (azelaic acid from oils), photo-degradation markers.",
    "spatialResolution": "Lateral Resolution: No inherent spatial resolution (bulk technique); can sample discrete areas (1-2 mg each) for pseudo-spatial mapping. Depth Resolution: No depth resolution (bulk homogenized sample). Limiting factors: Sample size: 1-10 mg typical (sets minimum sampling area for thin materials), Homogenization: grinding/dissolution averages composition across sample, Sensitivity: trace components detectable, but sampling from specific locations may not provide sufficient material, Contamination: small sample size means surface contaminants can dominate signal.",
    "detectionLimit": "Low pg (picogram, 10⁻¹² g) on-column for sensitive compounds (hydrocarbons, PAHs). Practical sample level: ng-μg per component in 1-2 mg sample (ppb-ppm range). Dynamic range: 10⁴-10⁶ (linear detector response over 4-6 orders of magnitude); can detect major components (>10%) and trace contaminants (<0.01%) in same run. Signal-to-noise: SNR >100:1 for major peaks typical; detection threshold usually SNR 3:1 (limit of detection) to 10:1 (limit of quantification)."
  },
  "instrumentation": {
    "source": "Not applicable (GC-MS is analytical detector, not radiation source). Sample vaporization via heated inlet (250-350°C). Carrier gas: He (most common), H₂ (faster, higher resolution), or N₂ (cheaper, lower performance). Inlet temperature: 250-350°C (splitless or split injection). Carrier gas flow: 1-2 mL/min (constant flow or constant pressure mode). Injection volume: 0.5-2 μL (solution in volatile solvent). MS ionization: electron impact (EI) uses 70 eV electrons; chemical ionization (CI) uses lower-energy ion-molecule reactions. Inlet heater: 100-500 W; column oven: 1-3 kW; MS ion source: <100 W. N/A (chemical separation + ionization technique, not electromagnetic radiation-based).",
    "detector": "Quadrupole mass analyzer + electron multiplier detector (most common), Time-of-flight (TOF) MS (high resolution, exact mass), Ion trap MS (MSⁿ capability for structure elucidation), or Magnetic sector (high resolution, less common now). Mass range: m/z 10-1000 amu typical (quadrupole); 50-1500 amu extended range; TOF can reach 10,000+ amu. Electron multiplier gain 10⁵-10⁶ (single ion detection possible); overall efficiency ~0.01% (losses in ion source, analyzer, detector). Scan speed: 1-10 scans/second (quadrupole); TOF: 10-100 Hz (faster for transient peaks).",
    "optics": "Gas chromatograph: injector, capillary column (15-60 m × 0.25 mm ID), temperature-programmed oven, Transfer line (heated, 280-300°C, connects GC to MS), Mass spectrometer: ion source (EI or CI), mass analyzer (quadrupole/TOF/ion trap), detector (electron multiplier), Vacuum system (turbomolecular pump: 10⁻⁵-10⁻⁶ Torr in MS), Data system (computer for control, acquisition, library searching), Autosampler (optional, for high-throughput). Beam path: Sample injection → heated inlet (vaporization) → carrier gas → capillary column (separation) → transfer line → MS ion source (ionization + fragmentation) → mass analyzer (m/z separation) → detector → data system. Not applicable (ions focused electrostatically in MS; no optical focusing).",
    "criticalComponents": [
      "Capillary column (stationary phase chemistry determines selectivity: nonpolar 5% phenyl-methylpolysiloxane most common; polar polyethylene glycol for alcohols, acids)",
      "MS ion source (electron impact at 70 eV standard for library matching; must be clean, stable emission)",
      "Vacuum system (maintain <10⁻⁵ Torr; turbopump must function reliably; leaks catastrophic)",
      "Electron multiplier detector (degrades over time; periodic replacement needed; gain must be calibrated)",
      "Inlet septa and liners (consumables; septa pierced by syringe needle, degrade with use; liners collect non-volatile residues)",
      "Carrier gas supply (ultra-high purity He or H₂; moisture/O₂ <1 ppm; contaminants damage column)",
      "Data system with spectral libraries (NIST, Wiley libraries essential for identification; >300,000 spectra)"
    ],
    "typicalConfiguration": "**Standard heritage GC-MS:** Agilent 7890B GC coupled to 5977B quadrupole MS. Capillary column: HP-5MS (5% phenyl-methylpolysiloxane, 30 m × 0.25 mm ID × 0.25 μm film). Injector: split/splitless, 280°C. Injection: 1 μL, splitless mode (30 s valve time). Carrier gas: He, 1.2 mL/min constant flow. Oven program: 50°C (2 min hold) → 10°C/min → 300°C (10 min hold), total 39 min. Transfer line: 280°C. MS source: 230°C, EI 70 eV. Quadrupole: 150°C. Scan: m/z 50-550 amu, 2.7 scans/sec. Detector: electron multiplier, autotune gain. Vacuum: <2×10⁻⁵ Torr. Libraries: NIST 17 (>300,000 spectra), Wiley 11th edition. Autosampler: 100-vial capacity for batch analysis.",
    "commercialSystems": [
      {
        "name": "7890B GC / 5977B MS",
        "vendor": "Agilent Technologies",
        "notes": "Quadrupole MS, m/z 10-1050, 2-7 scans/sec, split/splitless injector, EI/CI capable, NIST library. Approximate cost: $80,000-$150,000. URL: https://www.agilent.com"
      },
      {
        "name": "TRACE 1300 GC / ISQ 7000 MS",
        "vendor": "Thermo Fisher Scientific",
        "notes": "Single quadrupole MS, m/z 10-1200, fast scanning, split/splitless, EI, compact footprint. Approximate cost: $70,000-$120,000. URL: https://www.thermofisher.com"
      },
      {
        "name": "GCMS-QP2020 NX",
        "vendor": "Shimadzu",
        "notes": "Quadrupole MS, high-speed scanning (20,000 amu/s), EI/CI, smart productivity software. Approximate cost: $60,000-$100,000. URL: https://www.shimadzu.com"
      },
      {
        "name": "Clarus 690 GC / SQ 8 MS",
        "vendor": "PerkinElmer",
        "notes": "Quadrupole MS, m/z 10-1200, TurboMatrix headspace sampler option, NIST library. Approximate cost: $75,000-$130,000. URL: https://www.perkinelmer.com"
      },
      {
        "name": "Pegasus BT 4D GC×GC-TOFMS",
        "vendor": "LECO",
        "notes": "Time-of-flight MS, two-dimensional GC (comprehensive separation), high-throughput, research-grade. Approximate cost: $200,000-$300,000. URL: https://www.leco.com"
      }
    ]
  },
  "methodology": {
    "samplePreparation": [
      "Sampling required: Yes - 1-10 mg typical (often 1-2 mg sufficient for binding media, oils, resins); 5-20 mg for dyes (low concentration in fibers); 10-50 mg for archaeological residues (low organic content)",
      "Not applicable (samples processed in solution, not mounted). Sample collected in glass vial (1.5-2 mL autosampler vial or 10 mL vial for larger prep)",
      "Sample must be clean (remove surface dirt mechanically). For multi-layer samples (paint cross-sections): use scalpel or micro-drill to isolate specific layer under microscope. For textiles: isolate dyed fibers (avoid mordant or substrate). For pottery: scrape interior residue (avoid soil contamination)",
      "For stratigraphy studies: embed sample in resin, microtome to expose layers, sample individual layers separately (10-100 μg each) with micro-scalpel under microscope. Each layer analyzed separately to determine material distribution",
      "Solvent purity: use GC-MS grade solvents only (pesticide residue analysis grade); check solvent blanks",
      "Glassware: clean with solvent, bake at 450°C to remove organics, or use pre-cleaned disposable vials",
      "Handling: wear nitrile gloves (not latex - plasticizers contaminate); avoid touching sample or glassware interior",
      "Modern materials: storage materials (plastics, adhesives, labels) can contaminate samples; store in Al foil or glass",
      "Cross-contamination: use dedicated tools (scalpels, tweezers) for each sample; clean between samples with solvent",
      "Skin oils, cosmetics: major contamination source (fatty acids, squalene, esters); strict no-touch protocol essential"
    ],
    "measurementProtocol": "**STEP 1: Sample Collection and Documentation (10-30 minutes per sample)**\n- Collect 1-10 mg sample from object using scalpel, micro-drill, or tweezers under microscope\n- Document sampling location with photograph and written description\n- Place sample in pre-cleaned glass vial (1.5 mL autosampler vial)\n- Cap with PTFE-lined septum cap\n- Label with sample ID, date, analyst initials\n- Store at -20°C if not processed immediately (minimizes degradation, especially for unsaturated lipids)\n- Critical parameters: Sample size adequate (1-2 mg minimum for most analyses), Sample clean (no surface dirt, modern contamination), Documentation complete (location, context), Storage appropriate (frozen if delayed)\n\n**STEP 2: Chemical Derivatization (if required, 1-24 hours)**\n- Many heritage materials contain polar, non-volatile compounds (fatty acids, amino acids, sugars) that cannot be analyzed by GC directly\n- Derivatization converts these to volatile derivatives\n- **For binding media (oils, resins):** Add 0.5 mL BF₃/methanol or TMAH/methanol reagent. Heat 60°C for 30-60 min (acid-catalyzed transesterification: converts triglycerides → fatty acid methyl esters, FAMEs). Cool, add 0.5 mL water, extract with 0.5 mL hexane. Transfer hexane (upper layer) to new vial for GC injection\n- **For proteins (glues):** Acid hydrolysis: add 200 μL 6M HCl, heat 110°C for 24 hr (sealed vial, N₂ atmosphere). Evaporate to dryness (N₂ stream, 60°C). Add 50 μL N,O-bis(trimethylsilyl)trifluoroacetamide (BSTFA) + 50 μL pyridine. Heat 60°C for 30 min (silylation: converts amino acids → TMS derivatives). Cool, dilute with 100 μL hexane, inject\n- **For dyes:** No derivatization (analyze directly); or reduction (indigo → leuco-indigo) if needed\n- Critical parameters: Correct reagent for target compounds (BF₃ for oils, BSTFA for proteins), Complete reaction (time, temperature adequate), No moisture (water degrades derivatization reagents), Internal standard added (for quantification)\n\n**STEP 3: Internal Standard Addition (5 minutes)**\n- Add known amount of internal standard (IS) to sample before or after derivatization\n- IS: compound similar to analytes but not present in sample (e.g., heptadecanoic acid methyl ester C17:0 for FAMEs analysis; deuterated standards preferred if available)\n- Concentration: 10-100 μg/mL in final injection solution\n- IS enables quantification (correct for injection volume, losses during prep, detector response variation)\n- Document IS identity and concentration in logbook\n\n**STEP 4: Sample Transfer and Injection Preparation (15-30 minutes for batch setup)**\n- Transfer 100-200 μL of prepared sample solution (after derivatization/extraction) to GC autosampler vial (300 μL insert recommended for small volumes)\n- Cap with septum\n- Load into autosampler rack\n- Prepare sequence in GC-MS software: sample list (IDs, vial positions), method (GC oven program, MS parameters), data file names\n- Include solvent blanks (every 5-10 samples), QC standard (every 10-20 samples), and method blank (reagents only, no sample) in sequence\n- Critical parameters: Vials clean (pre-cleaned or solvent-rinsed + dried), Septa new (old septa bleed, contaminate GC), Sequence order logical (blanks, standards, unknowns), Data file names unique and traceable\n\n**STEP 5: GC-MS Analysis Execution (30-60 minutes per sample)**\n- Start GC-MS sequence\n- Autosampler injects 1 μL sample into heated inlet (280°C, splitless mode for trace analysis or split 10:1 for concentrated samples)\n- Sample vaporizes, swept onto column by carrier gas (He, 1.2 mL/min)\n- Oven temperature program: 50°C (2 min) → 10°C/min ramp → 300°C (10 min), total ~39 min\n- Compounds elute sequentially (retention time characteristic of each compound)\n- Transfer line (280°C) carries eluent to MS\n- MS continuously acquires mass spectra (m/z 50-550, scan speed 2.7 scans/sec)\n- Run complete when oven program ends (auto-advances to next sample if in sequence)\n- Monitor chromatogram in real-time (total ion current, TIC) to verify normal operation (no column leaks, inlet issues)\n- Critical parameters: MS vacuum stable (<2×10⁻⁵ Torr; if higher, abort - leak or contamination), TIC baseline stable (no excessive bleed from column or contamination spikes), Internal standard peak present at expected retention time (confirms injection occurred), No solvent overload (detector saturates if injection volume too large or split ratio too low)\n\n**STEP 6: Data Acquisition and Quality Check (5 minutes per sample review)**\n- After run completes, inspect TIC chromatogram\n- Verify: (1) Internal standard peak present and integrated, (2) Solvent peak (front of chromatogram, <3 min) not saturated, (3) Baseline returns to near-zero between peaks (good separation), (4) No anomalies (e.g., sudden baseline shifts indicating column bleed, leak, or contamination)\n- If QC issues detected, flag sample for re-run\n- Save data files (include method, sample ID, date in filename for traceability)\n- Back up to network storage\n\n**STEP 7: Data Processing - Peak Integration (10-20 minutes per sample)**\n- Open data file in GC-MS software (MassHunter, Xcalibur, LabSolutions, etc.)\n- Display TIC chromatogram\n- Perform automatic peak integration: software detects peaks (threshold, slope), fits baselines, calculates peak areas and heights\n- Manually inspect integration: adjust baselines if needed (co-eluting peaks, poor baseline separation)\n- Identify major peaks visually (by retention time if known standards, or extract mass spectra for library search)\n- Export integration report (retention times, peak areas, areas/IS area ratios for quantification)\n\n**STEP 8: Compound Identification - Library Searching (20-60 minutes per sample)**\n- For each chromatographic peak of interest: extract mass spectrum (averaged over peak apex, ±0.1 min)\n- Perform library search: compare experimental spectrum to NIST, Wiley, or other libraries (forward + reverse match algorithms)\n- Software returns list of best matches with match quality scores (0-1000, >800 good, >900 excellent)\n- Review top matches: check molecular ion (M⁺, highest m/z in spectrum, confirms molecular weight), major fragment ions (verify fragmentation pattern consistent with structure), retention index if available (compare to literature)\n- Tentative identification if match >850 and retention time consistent\n- Confirm identification with authentic standard if critical (inject pure compound, compare retention time and spectrum)\n\n**STEP 9: Quantification and Reporting (30-60 minutes per sample for complete report)**\n- For quantified analytes: calculate concentration using internal standard method: C_analyte = (A_analyte / A_IS) × (C_IS) × (1/RF), where RF is relative response factor (determined from standards or assumed = 1 for similar compounds)\n- Express results as: μg/mg sample, % by weight, or relative % (normalized to major component)\n- Generate report: sample ID, identified compounds (with CAS numbers, match quality), retention times, quantitative results (concentrations or relative %), chromatogram figure, major mass spectra figures\n- Include interpretation (material type: linseed oil, egg tempera, shellac, etc. based on component profile)",
    "typicalParameters": [
      {
        "parameter": "Inlet temperature",
        "value": "280°C",
        "notes": "Range: 250-350°C. Must exceed boiling point of highest-BP analyte; too high causes thermal degradation"
      },
      {
        "parameter": "Carrier gas flow rate",
        "value": "1.2 mL/min (He)",
        "notes": "Range: 0.8-2.0 mL/min. Optimal flow rate depends on column dimensions; H₂ faster (higher optimal flow ~1.5-2 mL/min)"
      },
      {
        "parameter": "Injection volume",
        "value": "1 μL",
        "notes": "Range: 0.1-2 μL. Splitless: 1 μL typical; split: 1-2 μL (but only 1-10% enters column due to split ratio)"
      },
      {
        "parameter": "Split ratio",
        "value": "Splitless or 10:1",
        "notes": "Range: 1:1 to 100:1. Splitless for trace analysis; split for concentrated samples (prevents overload)"
      },
      {
        "parameter": "Oven initial temperature",
        "value": "50°C",
        "notes": "Range: 40-100°C. Must be below boiling point of first eluting compound; hold 1-5 min for solvent purge"
      },
      {
        "parameter": "Oven ramp rate",
        "value": "10°C/min",
        "notes": "Range: 5-25°C/min. Slower = better separation but longer run; faster = reduced resolution but faster throughput"
      },
      {
        "parameter": "Oven final temperature",
        "value": "300°C",
        "notes": "Range: 250-350°C. Must exceed boiling point of last eluting compound; hold 5-20 min to bake out column"
      },
      {
        "parameter": "MS source temperature",
        "value": "230°C",
        "notes": "Range: 200-250°C. Hot enough to keep analytes gas-phase but cool enough to avoid thermal decomposition"
      },
      {
        "parameter": "MS electron energy (EI)",
        "value": "70 eV",
        "notes": "Range: 70 eV (standard). Must use 70 eV for library matching (all libraries acquired at 70 eV standard)"
      },
      {
        "parameter": "MS scan range",
        "value": "m/z 50-550",
        "notes": "Range: m/z 35-1000. Lower limit excludes carrier gas, air, solvent; upper limit covers expected molecular weights"
      },
      {
        "parameter": "MS scan speed",
        "value": "2.7 scans/sec",
        "notes": "Range: 1-10 scans/sec. Faster scanning for narrow peaks; slower for better sensitivity and mass accuracy"
      }
    ],
    "calibration": "**Standards used:** n-Alkane ladder (C10-C40): retention index calibration, verify column performance, FAME mix (fatty acid methyl esters C8-C24): quantification standards for binding media analysis, Amino acid standard mix: for protein identification (GC-amenable TMS derivatives), Dye reference materials: indigo, alizarin, carminic acid (if commercially available or prepared in-house), Deuterated internal standards: optimal for quantification (e.g., d4-palmitic acid, d5-benzoic acid).\n\n**Frequency:** Daily: check tune (MS sensitivity, mass axis calibration via perfluorotributylamine PFTBA autotune). Weekly: inject n-alkane ladder (verify retention times, column performance). Monthly: inject FAME standard mix (verify quantification accuracy, response factors). Annually: full system recalibration (retention index database update, response factor determination for key analytes).\n\n**Procedure:** MS autotune: software automatically adjusts ion source voltages, quadrupole voltages, detector gain to optimize sensitivity and mass accuracy. Inject PFTBA (perfluorotributylamine), acquire spectrum, compare to target ions (m/z 69, 219, 502). Adjust until match within ±0.5 amu, peak ratios within 10%. Retention index calibration: inject n-alkane mix (C10-C40), determine retention times, calculate retention indices for unknown peaks via interpolation (Kovats index). Response factor determination: inject authentic standards at known concentrations (3-5 levels spanning expected sample range), plot peak area vs. concentration, determine slope (response factor) for each compound.",
    "qualityControl": [
      "Solvent blank analyzed every 5-10 samples (no peaks except solvent; verifies no carryover or contamination)",
      "Method blank (reagent blank) analyzed at start (derivatization reagents + solvents, no sample; identifies reagent contaminants)",
      "Internal standard recovery 70-130% (indicates sample prep losses, matrix effects within acceptable range)",
      "QC standard (authentic material or well-characterized reference sample) analyzed every 10-20 samples (retention times within ±0.1 min, peak areas within ±20% of historical mean)",
      "Retention time reproducibility ±0.1 min across batch (verifies thermal stability, flow stability)",
      "Mass spectral library match quality >800 for tentative ID, >900 for high-confidence ID",
      "No MS vacuum degradation during run (<2×10⁻⁵ Torr maintained)",
      "Column performance: resolution, peak shape acceptable (asymmetry factor 0.8-1.2, tailing factor <2)",
      "Common artifacts: Phthalate plasticizers - dibutyl phthalate (DBP), dioctyl phthalate (DOP) from plastic vials, tubing, gloves; ubiquitous contaminants, Siloxanes - cyclic siloxanes (D4, D5, D6) from column bleed (stationary phase degradation at high temperature), Fatty acids from handling - palmitic, stearic, oleic acids (skin oils); C16:0, C18:0, C18:1 in blanks indicate contamination, Solvent impurities - peaks in solvent blank (esp. if not GC-MS grade); compare all sample peaks to blank, Derivatization byproducts - e.g., trimethylsilanol (TMS-OH) from BSTFA silylation; methyl palmitate in transesterification reagent, Septum bleed - siloxanes, plasticizers from inlet septum degradation (replace septa every 50-100 injections), Column bleed - baseline rise at high temperature, siloxane peaks; normal but indicates column aging (replace if excessive)",
      "Troubleshooting: No peaks detected (TIC flat) (check autosampler operation (manual injection test); verify MS vacuum on, filament on; check inlet pressure (should be 10-20 psi); replace inlet liner if clogged; cut off contaminated column end (0.5 m) and reinstall), Internal standard peak absent or very small (verify IS added (check prep log); increase injection volume to 1-2 μL; use fresh IS stock; increase inlet temperature (+20°C) for high-BP IS; use splitless injection for trace IS), Very poor peak shape (broad, tailing) (replace column (if >500 injections or >2 years old); replace inlet liner (every 20-50 injections); dilute sample 10× and re-inject; deactivate inlet liner (silanize) or use deactivated liner; bake column at max temp (320°C) for 2 hours to remove contaminants), Retention times shift between runs (>0.2 min) (check carrier gas cylinder (low pressure causes flow drop); verify oven temperature accuracy with calibrated thermometer; re-measure column length, update method; run n-alkane standard, update retention index calibration), Library match quality poor (<700) even for known compounds (perform MS autotune (PFTBA); verify EI mode, 70 eV electron energy; improve chromatographic separation (slower oven ramp, different column) to resolve co-eluting peaks; subtract background spectrum if persistent contamination), Many phthalate peaks (DBP, DOP) (use only glass vials, glass pipettes, PTFE-lined caps; wear nitrile gloves (not latex); store samples in Al foil or baked glass vials; accept phthalates as unavoidable low-level contaminants (ignore if <1% of total signal))"
    ]
  },
  "dataAnalysis": {
    "rawDataFormat": "**File Formats:** Vendor-specific binary formats: .D (Agilent MassHunter), .RAW (Thermo Xcalibur), .QGD (Shimadzu LabSolutions), Open formats: netCDF (.CDF), mzML, mzXML (vendor-neutral, for interchange), ASCII export: .CSV for peak tables, chromatograms.\n\n**Data Structure:** 3D data: intensity = f(retention time, m/z). Typically stored as: (1) TIC chromatogram (1D: total ion current vs. time), (2) Mass spectra array (2D: for each time point, intensity vs. m/z), (3) Extracted ion chromatograms (EIC, 1D: intensity of specific m/z vs. time).\n\n**Typical File Sizes:** 50-500 MB per run (depends on scan range, scan speed, run duration; 40 min run, m/z 50-550, 2.7 scans/s ≈ 6500 spectra × 500 data points/spectrum × 4 bytes = 13 MB raw + overhead).",
    "preprocessing": [
      "Baseline subtraction: Remove chemical noise, column bleed contribution from chromatogram baseline. Software fits polynomial or moving average through valleys between peaks, subtracts from signal. Improves integration accuracy. Software: Built into all vendor software (MassHunter, Xcalibur, LabSolutions); manual adjustment if needed",
      "Peak detection and integration: Automatic peak finding: software uses threshold (e.g., 5× baseline noise) and slope criteria to detect peak start/end. Fits Gaussian or exponential modified Gaussian (EMG) to peak shape. Calculates area (integration) and height. Manual review required for: co-eluting peaks (manual baseline draw), shoulder peaks, poor baseline separation. Software: Vendor software (Agilent, Thermo, Shimadzu); AMDIS (free, NIST) for deconvolution",
      "Spectral deconvolution: Separate overlapping peaks (co-elution): AMDIS or similar software uses maximum entropy or other algorithms to extract 'pure' component spectra from mixed spectra. Improves library match quality when chromatographic resolution inadequate. Software: AMDIS (Automated Mass Spectral Deconvolution and Identification System, free from NIST)",
      "Retention index calculation: Convert retention times to retention indices (Kovats index, dimensionless) using n-alkane ladder. RI = 100n + 100(log t_R - log t_R(n)) / (log t_R(n+1) - log t_R(n)), where n is carbon number of alkane eluting before analyte, t_R times. RI more robust than absolute retention time (independent of flow rate variations). Software: AMDIS, vendor software (some), or manual calculation (Excel, Python)",
      "Internal standard normalization: Normalize all peak areas to internal standard peak area: A_normalized = A_peak / A_IS × C_IS. Corrects for injection volume variation, sample prep losses, detector response drift. Software: Manual calculation (Excel) or quantitation software module"
    ],
