Repository: ddrizzil/HyperImage

# HyperImage Web Application

Modern web application for browsing and searching scientific analysis techniques in conservation science.

## Features

- **Comprehensive Technique Documentation**: Detailed pages for each technique with physics, instrumentation, protocols, and data analysis
- **Search & Filter**: Search across all techniques and filter by category, destructiveness, and portability
- **Multimodal Combinations**: Explore how techniques can be combined
- **Responsive Design**: Works on desktop, tablet, and mobile
- **Fast & SEO-Friendly**: Optimized for static hosting

File: web/src/data/techniques/photoacoustic-tomography.json (part 1 of 2)
{
  "id": "photoacoustic-tomography",
  "name": "Photoacoustic Tomography / Optoacoustic Tomography",
  "acronym": "PAT / OAT",
  "category": "Hybrid Imaging",
  "subcategory": "Photoacoustic / Ultrasound Fusion",
  "summary": "Photoacoustic tomography (PAT), also called optoacoustic tomography (OAT), is a hybrid imaging technique combining optical excitation with ultrasonic detection to generate 3D images of optical absorption contrast within turbid media. Pulsed laser light (ns-scale, typically NIR 700-1200 nm) illuminates the sample; absorbed photons generate localized transient heating (mK rise); thermoelastic expansion launches broadband ultrasonic waves (MHz frequencies) that propagate to the surface where an array of ultrasound transducers detects them. Time-of-flight of acoustic signals encodes depth; computational reconstruction algorithms (filtered back-projection, time-reversal, model-based) convert acoustic waveforms into 3D maps of optical absorption coefficient. PAT achieves optical contrast (molecular specificity: hemoglobin, melanin, lipids via spectral unmixing) with ultrasound resolution (100 μm - 1 mm) and penetration depth (mm to cm, exceeding pure optical imaging limited by scattering), and is emerging as a powerful tool for non-invasive subsurface imaging of cultural heritage objects.",
  "keyApplications": [
    "Subsurface layer visualization in paintings (underdrawing, pentimenti 0.5-5 mm deep)",
    "3D pigment distribution mapping (polychrome sculpture, painted wood, multi-layer paint)",
    "Internal structure imaging (wood panels: growth rings, cracks, insect damage without sectioning)",
    "Moisture/consolidant distribution (depth-resolved maps of treatments in porous materials)",
    "Hidden text/drawings (manuscripts, palimpsests: iron-gall ink absorption contrast)",
    "Authentication (detect modern materials with characteristic NIR absorption beneath surface)"
  ],
  "destructiveness": "non-destructive (pulsed laser with mJ-scale energy and ns pulses; operated below damage thresholds for heritage materials)",
  "portability": "primarily benchtop; early cart-mounted and prototype portable systems (50–100 kg) emerging for in-situ use",
  "typicalTimePerMeasurement": "Seconds to minutes for a single 2D slice; 1–30 minutes or more for a full 3D volume depending on field-of-view, step size, and averaging",
  "costRange": {
    "instrument": "$200,000–$1,000,000 (research PAT system: pulsed laser $100–300k + ultrasound array $50–200k + DAQ and reconstruction workstation)",
    "perSample": "$500–$2,000 per detailed 3D imaging session (including staff time and amortized equipment costs)"
  },
  "relatedTechniques": [
    "photoacoustic-spectroscopy",
    "photoacoustic-imaging",
    "x-ray-radiography-film",
    "ma-xrf",
    "raman-spectroscopy",
    "oct"
  ],
  "fundamentalPhysics": {
    "principle": "Photoacoustic tomography exploits the photoacoustic effect for volumetric imaging. A short laser pulse (typically 5–10 ns) is delivered to a turbid medium. Absorbed photons raise the local temperature by ΔT in the μK–mK range. Under stress confinement (pulse duration much shorter than the acoustic transit time across the absorber), this rapid heating causes thermoelastic expansion and launches a broadband ultrasonic pressure wave. The initial pressure rise p_0 is proportional to the product of the local absorption coefficient μ_a, the optical fluence Φ, and the Grüneisen parameter Γ (which encodes the medium’s thermoelastic properties). These waves propagate outward at the sound speed c_s with minimal scattering compared to photons. An array of ultrasound detectors records the time-resolved pressure p(r⃗_d, t) at many positions. Reconstruction algorithms (e.g. filtered back-projection, time-reversal, iterative model-based inversion) solve the inverse problem p(r⃗_d, t) → p_0(r⃗) → μ_a(r⃗), yielding a 3D map of optical absorption.",
    "physicalPhenomenon": "Unlike purely optical imaging, where multiple scattering scrambles photon paths and limits depth resolution, PAT converts optical absorption into acoustic waves that travel ballistically through soft, weakly attenuating media. This gives optical contrast (sensitive to chromophore absorption spectra: pigments, inks, binders) while inheriting the centimeter-scale penetration and spatial resolution of ultrasound. In heritage contexts, PAT can reveal carbon-based underdrawings beneath highly scattering or absorbing paint layers (e.g., lead white impasto), map pigment distributions in three dimensions, and visualize hidden structural features in wood and other turbid substrates.",
    "equations": [
      {
        "latex": "$$p_0(\\vec{r}) = \\Gamma \\, \\mu_a(\\vec{r}) \\, \\Phi(\\vec{r})$$",
        "description": "Initial photoacoustic pressure generated by a short optical pulse at position \\(\\vec{r}\\)",
        "variables": [
          {
            "symbol": "p_0(\\vec{r})",
            "meaning": "initial pressure rise at position \\(\\vec{r}\\), proportional to local absorbed energy density",
            "units": "Pa"
          },
          {
            "symbol": "\\Gamma",
            "meaning": "Grüneisen parameter (\\(\\Gamma = \\beta c_s^2 / C_p\\); converts absorbed thermal energy density into pressure)",
            "units": "dimensionless"
          },
          {
            "symbol": "\\mu_a(\\vec{r})",
            "meaning": "optical absorption coefficient at position \\(\\vec{r}\\); primary imaging contrast in PAT",
            "units": "cm^{-1}"
          },
          {
            "symbol": "\\Phi(\\vec{r})",
            "meaning": "local optical fluence (time-integrated optical energy per unit area at \\(\\vec{r}\\))",
            "units": "J\\,cm^{-2}"
          }
        ]
      },
      {
        "latex": "$$p(\\vec{r}_d, t) = \\int p_0(\\vec{r}) \\, h(\\vec{r}, \\vec{r}_d, t) \\, d\\vec{r}$$",
        "description": "Forward model: detected pressure at detector position \\(\\vec{r}_d\\) and time \\(t\\) as a convolution of the source distribution with the acoustic Green’s function",
        "variables": [
          {
            "symbol": "p(\\vec{r}_d, t)",
            "meaning": "measured acoustic pressure at detector location \\(\\vec{r}_d\\) as a function of time",
            "units": "Pa"
          },
          {
            "symbol": "p_0(\\vec{r})",
            "meaning": "initial pressure distribution (effective acoustic source term)",
            "units": "Pa"
          },
          {
            "symbol": "h(\\vec{r}, \\vec{r}_d, t)",
            "meaning": "acoustic Green’s function describing propagation from source point \\(\\vec{r}\\) to detector \\(\\vec{r}_d\\)",
            "units": "dimensionless (impulse response kernel)"
          }
        ]
      },
      {
        "latex": "$$d_{\\text{axial}} \\approx \\frac{c_s}{2\\,BW}, \\qquad d_{\\text{lateral}} \\approx \\frac{c_s}{f_{\\text{center}}}$$",
        "description": "Approximate axial and lateral resolution of a photoacoustic tomography system",
        "variables": [
          {
            "symbol": "d_{\\text{axial}}",
            "meaning": "axial (depth) resolution of the PAT system",
            "units": "m (often reported in \\(\\mu\\text{m}\\) or mm)"
          },
          {
            "symbol": "d_{\\text{lateral}}",
            "meaning": "lateral (in-plane) resolution set primarily by acoustic focusing and wavelength",
            "units": "m (often \\(\\mu\\text{m}\\) or mm)"
          },
          {
            "symbol": "c_s",
            "meaning": "speed of sound in the medium (e.g. \\(\\sim 1500\\,\\text{m/s}\\) for water-like media; \\(\\sim 4000\\,\\text{m/s}\\) for some woods)",
            "units": "m\\,s^{-1}"
          },
          {
            "symbol": "BW",
            "meaning": "effective detector bandwidth (frequency range over which the transducer is sensitive)",
            "units": "Hz"
          },
          {
            "symbol": "f_{\\text{center}}",
            "meaning": "center frequency of the ultrasound transducer (e.g. 5–10 MHz)",
            "units": "Hz"
          }
        ]
      },
      {
        "latex": "$$z_{\\max} \\approx \\frac{1}{\\mu_{\\text{eff}}}, \\qquad z_{\\text{acoustic}} \\approx \\frac{1}{\\alpha_{\\text{US}}}$$",
        "description": "Characteristic penetration depths limited by optical and acoustic attenuation",
        "variables": [
          {
            "symbol": "z_{\\max}",
            "meaning": "optical-limited maximum imaging depth (where optical fluence has decayed by \\(1/e\\))",
            "units": "m (often mm)"
          },
          {
            "symbol": "\\mu_{\\text{eff}}",
            "meaning": "effective optical attenuation coefficient (\\(\\mu_{\\text{eff}} \\approx \\sqrt{3\\mu_a\\mu_s'}\\))",
            "units": "cm^{-1} or m^{-1}"
          },
          {
            "symbol": "z_{\\text{acoustic}}",
            "meaning": "characteristic acoustic penetration depth limited by ultrasound attenuation",
            "units": "m (often mm or cm)"
          },
          {
            "symbol": "\\alpha_{\\text{US}}",
            "meaning": "ultrasound attenuation coefficient (e.g. \\(0.5{-}1\\,\\text{dB}/(\\text{cm}\\cdot\\text{MHz})\\) in soft tissues, lower in wood)",
            "units": "dB\\,(\\text{cm}^{-1}\\,\\text{MHz}^{-1}) or Np\\,m^{-1}"
          }
        ]
      }
    ],
    "interactionDepth": {
      "description": "The usable imaging depth in PAT is governed by both optical and acoustic propagation. Optical penetration determines how deeply sufficient fluence reaches to excite absorbers, while acoustic propagation and detection determine how far the generated waves can travel back to the detectors with acceptable SNR. In turbid heritage materials (paints, wood, textiles), NIR wavelengths (700–1000 nm) offer a compromise between absorption and scattering, giving optical penetration on the order of 1–10 mm. Ultrasound in soft, low-loss media can propagate over centimeters, so in most heritage cases the optical transport is the limiting factor. Practical PAT imaging of paintings and polychrome objects typically achieves 0.5–10 mm depth, with deeper imaging (up to ~20 mm) possible in relatively transparent media like some woods.",
      "materialSpecific": [
        {
          "material": "Oil and tempera paint layers",
          "opticalPenetration": "≈1–5 mm at 700–900 nm, strongly dependent on pigment loading and scattering",
          "acousticPenetration": "≈10–50 mm (soft, low acoustic attenuation)",
          "practicalDepth": "≈1–5 mm (optically limited; suitable for underdrawing and hidden layers in paintings)"
        },
        {
          "material": "Wood panels (e.g., oak, pine)",
          "opticalPenetration": "≈5–20 mm in NIR (wood can be relatively transparent compared to dense paints)",
          "acousticPenetration": "≈50–200 mm (low to moderate ultrasound attenuation)",
          "practicalDepth": "≈5–20 mm (optically limited; enables internal structure and defect imaging)"
        },
        {
          "material": "Canvas and unpainted textiles",
          "opticalPenetration": "≈10–30 mm (strong scattering but moderate absorption)",
          "acousticPenetration": "≈20–100 mm",
          "practicalDepth": "≈10–30 mm (useful for subsurface features in layered textiles)"
        },
        {
          "material": "Dense, highly absorbing pigment layers (e.g., lead white, vermilion)",
          "opticalPenetration": "≈0.5–2 mm (strong scattering and absorption in NIR)",
          "acousticPenetration": "≈5–20 mm",
          "practicalDepth": "≈0.5–2 mm (optical attenuation dominates; underlayers deeper than a few mm may be invisible)"
        }
      ]
    },
    "spatialResolution": {
      "lateral": "Typically 100 μm to 1 mm, determined primarily by the acoustic wavelength and aperture. Higher ultrasound frequency (e.g., 10–20 MHz) yields finer lateral resolution (~100 μm) but reduces penetration due to increased attenuation; lower frequencies (1–5 MHz) provide coarser resolution (0.5–1 mm) but allow deeper imaging.",
      "depth": "Axial (depth) resolution is set by the detector bandwidth and the temporal sampling of the acoustic waveforms. For broadband transducers with 5–10 MHz bandwidth, axial resolutions on the order of 50–200 μm are typical. In many systems the axial resolution exceeds the lateral resolution.",
      "limitingFactors": [
        "Ultrasound center frequency and bandwidth (higher frequencies and broader bandwidth improve resolution but reduce penetration)",
        "Transducer aperture and viewing angle (limited-view geometries reduce effective lateral resolution and introduce artifacts)",
        "Sound speed inhomogeneity (spatial variations in c_s cause phase aberrations and depth distortions if not modeled)",
        "Signal bandwidth truncation (bandpass filtering and detector response shape the effective PSF)",
        "Sampling density (scan step size and angular coverage must satisfy Nyquist criteria for accurate reconstruction)"
      ]
    },
    "sensitivity": {
      "detectionLimits": "For typical heritage PAT systems, absorption coefficients on the order of μ_a ≈ 0.01–0.1 cm⁻¹ can be detected at shallow depths, while strongly absorbing pigments (μ_a ≈ 10–100 cm⁻¹) are easily visible several millimeters beneath the surface. This corresponds to pigment volume fractions down to ~0.1–1 wt% for strongly absorbing species, depending on fluence, bandwidth, and averaging.",
      "dynamicRange": "Effective dynamic range on the order of 10³–10⁴ in absorption, allowing simultaneous visualization of strongly absorbing pigments and weaker organic features (e.g., binders or low-concentration inks) within the same volume, especially when multi-wavelength acquisitions are used.",
      "signalToNoise": "Surface and shallow features can exhibit SNR of 20–100:1 per voxel under typical fluence and averaging. SNR decreases with depth due to optical and acoustic attenuation; at depths of several millimeters, SNR may drop to ~10–20:1, requiring more averaging or reduced resolution scans for robust detection."
    }
  },
  "instrumentation": {
    "source": {
      "type": "Nanosecond pulsed laser, commonly Nd:YAG (1064 nm fundamental, 532 nm second harmonic) with optical parametric oscillator (OPO) for 700–1200 nm tuning, or Ti:sapphire and high-power diode/diode-pumped lasers for compact systems.",
      "specifications": "Pulse duration: 5–10 ns (ensuring stress confinement for efficient photoacoustic generation). Repetition rate: typically 10–50 Hz for Q-switched solid-state lasers, up to kHz for newer diode-based PAT systems. Wavelength range: 700–1200 nm (near-infrared window, balancing penetration and absorption contrast); 800–900 nm is common for heritage materials. Pulse energy: ~10–100 mJ at the laser output, often 1–20 mJ delivered to the object after beam delivery optics. Fluence at the sample is kept below heritage-safe limits (typically 5–20 mJ/cm², well below ANSI Z136.1 MPE where possible).",
      "energyRange": "Photon energies ~1.0–1.8 eV for 1200–700 nm; some systems allow extension to visible or short-wave IR via OPOs.",
      "powerRange": "Peak powers in the MW range during nanosecond pulses, but low average power (≤ a few watts) due to low duty cycle."
    },
    "detector": {
      "type": "Ultrasound transducer arrays: (1) linear arrays (e.g., 128–256 elements, 5–10 MHz center frequency) for 2D slice imaging with mechanical translation; (2) curvilinear or hemispherical arrays with hundreds to thousands of elements for true 3D PAT; (3) single focused transducers scanned mechanically for lower-cost systems.",
      "spectralRange": "Typical center frequencies 1–20 MHz with fractional bandwidths of 50–100%, covering ~0.5–30 MHz. Higher frequencies provide better resolution but smaller penetration depth.",
      "efficiency": "Sensitivity characterized by voltage response per unit pressure (tens of mV/MPa) and noise-equivalent pressure on the order of tens to hundreds of pascals, depending on preamplifier and averaging.",
      "timeResolution": "Digitizers sample at 20–100 MHz to resolve microsecond-scale acoustic transients; timing jitter between laser trigger and acquisition must be kept below ~10 ns to maintain depth accuracy on the order of tens of micrometers."
    },
    "opticalSystem": {
      "components": [
        "Pulsed laser (Nd:YAG with OPO or Ti:sapphire / diode-based source)",
        "Beam delivery optics or fiber bundles to homogenize and deliver a broad illumination spot (5–50 mm diameter) to the sample surface",
        "Ultrasound transducer array (linear, arc, or hemispherical) mounted in a water tank or behind an acoustic coupling membrane",
        "Coupling medium (degassed water or ultrasound gel) to provide efficient acoustic transmission between object and transducers",
        "High-speed multi-channel data acquisition system (tens to hundreds of channels at 20–100 MHz sampling rates)",
        "Motion stages for scanning the transducer or sample (in linear-array or single-element systems)",
        "Control and reconstruction workstation (often with GPU acceleration for time-reversal and iterative algorithms)"
      ],
      "beamPath": "The pulsed laser beam is expanded or delivered via a fiber bundle to illuminate the region of interest on the object. Absorbed light generates broadband acoustic waves that propagate through the object and coupling medium to the ultrasound transducers, which convert pressure into electrical signals. These signals are digitized and subsequently processed and reconstructed into a 3D absorption map.",
      "focusing": "In most PAT systems the optical beam is weakly focused or made quasi-uniform to avoid hot spots and to maximize penetration. Acoustic focusing is achieved either by the inherent focus of single-element transducers or, more commonly, via synthetic focusing (beamforming and time-reversal) using array data."
    },
    "criticalComponents": [
      "Pulsed laser with appropriate wavelength range, pulse duration, and energy (dominant cost and safety driver)",
      "Ultrasound transducer array with sufficient element count, bandwidth, and sensitivity",
      "High-speed, multi-channel DAQ with stable, low-jitter triggering",
      "Acoustic coupling arrangement (water bath or gel/membrane) that is compatible with heritage materials",
      "Robust and well-validated reconstruction software (FBP, time-reversal, or model-based) with appropriate sound-speed modeling"
    ],
    "typicalConfiguration": "A representative heritage PAT setup might use a 1064 nm Nd:YAG laser pumping an OPO tuned to 800–900 nm (10 ns pulses, 10–20 Hz, 50–80 mJ per pulse), a 128-element linear ultrasound array with 5 MHz center frequency and ~70% fractional bandwidth, a water-coupling tank or gel-membrane interface above the painting or object, and a motorized XY stage to scan the array over a 50×50 mm region in 0.5–1 mm steps. Data are acquired with a 128-channel 40–60 MHz DAQ (e.g., Verasonics Vantage) and reconstructed using the k-Wave MATLAB toolbox running on a GPU-enabled workstation. A typical 50×50×5 mm³ volume with ~100–200 μm axial resolution and ~300–500 μm lateral sampling can be acquired in tens of minutes to a few hours, depending on averaging.",
    "facilityRequirements": {
      "space": "An optical table or rigid lab bench with roughly 1.5×2 m footprint is needed for the laser, beam delivery optics, coupling tank, transducer array, and motion stages. Additional space is required for the laser power supply, chiller (if needed), and reconstruction workstation.",
      "utilities": [
        "Mains power: 110/230 VAC with ~20–30 A capacity for the laser, DAQ, and computing hardware",
        "Cooling water for the laser (if using water-cooled pump chambers or chillers), typically 1–2 L/min",
        "Compressed air or vacuum for some positioning and safety systems (optional)",
        "Supply of degassed or deionized water and/or ultrasound gel for acoustic coupling"
      ],
      "environmental": [
        "Temperature stability within ±2 °C to maintain laser pointing, energy stability, and accurate knowledge of sound speed in the coupling medium",
        "Controlled access and laser safety measures appropriate for Class 4 lasers (interlocks, beam enclosures, warning lights, safety eyewear)",
        "Low acoustic and mechanical vibration is beneficial but PAT is relatively tolerant compared to interferometric techniques; major concern is mechanical stability of the sample and transducer during long scans"
      ]
    },
    "commercialSystems": [
      {
        "vendor": "iThera Medical",
        "modelName": "MSOT inVision (preclinical PAT system)",
        "specifications": "Tunable OPO-pumped Nd:YAG laser (680–980 nm), 10 Hz repetition rate, 256-element arc-shaped ultrasound array, designed for small-animal imaging but adaptable to flat samples such as panels and paintings.",
        "approximateCost": "$600,000–$1,000,000",
        "url": "https://www.ithera-medical.com"
      },
      {
        "vendor": "TomoWave Laboratories",
        "modelName": "LOIS-3D (Laser Optoacoustic Imaging System)",
        "specifications": "Tunable laser (700–900 nm), multi-element arc array, 3D optoacoustic tomography with dedicated reconstruction software; primarily for biomedical research.",
        "approximateCost": "$400,000–$800,000",
        "url": "https://www.tomowave.com"
      },
      {
        "vendor": "Research laboratory builds",
        "modelName": "Custom heritage PAT systems",
        "specifications": "Component-based systems using commercial lasers and ultrasound arrays (e.g., Nd:YAG + OPO with clinical or custom arrays), combined with open-source reconstruction (k-Wave) and custom mechanical stages; tailored to specific heritage objects and constraints.",
        "approximateCost": "$200,000–$500,000 (components and integration; no commercial off-the-shelf heritage PAT system as of 2025)",
        "url": "N/A (research prototypes)"
      }
    ]
  },
  "methodology": {
    "samplePreparation": {
      "samplingRequired": false,
      "sampleSize": "Intact objects such as paintings and polychrome panels up to tens of centimeters across can be imaged; field-of-view is typically 5–200 mm depending on array size and scan range. Thicknesses up to several centimeters are accessible in wood and low-attenuation media, though practical heritage work often focuses on the first 1–2 cm from the surface.",
      "mountingProcedure": "The object is mounted securely on a support or positioning stage, usually with the region of interest oriented toward the transducer array. For water-immersion setups, the object (or a portion of it) is placed in a sealed holder or tank filled with degassed water; for moisture-sensitive works, a thin transparent membrane with ultrasound gel may be used to provide acoustic coupling while protecting the surface from direct contact with water. Vibrational stability is important during long scans to avoid blurring.",
      "surfacePreparation": "No invasive surface preparation is required. However, loosely bound dust and particulates should be gently removed to avoid spurious surface absorption and to prevent contamination of the coupling medium. Highly reflective or absorbing surface coatings (e.g., metallic foils, thick black overpaints) may need to be characterized in advance, as they can dominate the photoacoustic signal and obscure deeper features.",
      "contaminationConcerns": [
        "Water or gel ingress into porous or unprotected substrates (canvas, unvarnished wood) must be carefully controlled; barriers (films, consolidants) or non-contact all-optical detection can mitigate risk.",
        "Strongly absorbing surface contaminants (e.g., soot, surface grime) can produce intense superficial signals that overshadow deeper absorbers; cleaning or careful interpretation may be required.",
        "Repeated high-fluence illumination of highly photosensitive materials (fugitive dyes, degraded binders) can induce photochemical or photomechanical damage if safety limits are exceeded."
      ]
    },
    "measurementProtocol": {
      "steps": [
        {
          "stepNumber": 1,
          "title": "System setup, safety check, and calibration",
          "description": "Power up the laser, DAQ, and motion control systems. Perform laser warm-up (15–30 minutes) and verify output energy and beam quality at the working wavelength (e.g., 800 nm). Confirm that all laser safety interlocks and beam enclosures are functional, and ensure all personnel wear appropriate eye protection. Calibrate the ultrasound system using a simple phantom (e.g., a point absorber or pencil lead in agar) to verify timing, sound speed, and basic resolution. Adjust the assumed sound speed in the reconstruction software until the reconstructed depth of the phantom matches its known physical position.",
          "duration": "30–60 minutes",
          "criticalParameters": [
            "Laser pulse energy stability (variations <10% over the scan to avoid intensity banding)",
            "Accurate synchronization between laser trigger and DAQ sampling (timing jitter <10 ns)",
            "Correct sound speed setting for the coupling medium and object (within ~5% of true value)"
          ]
        },
        {
          "stepNumber": 2,
          "title": "Sample positioning and acoustic coupling",
          "description": "Position the object so that the region of interest is within the transducer field-of-view. For water immersion, fill the coupling tank with degassed water and carefully remove air bubbles from the object surface and transducer face. For gel/membrane coupling, apply a uniform layer of ultrasound gel to the membrane, gently press it against the object surface, and check for trapped air. Use test ultrasound pulses or low-energy photoacoustic shots to confirm that strong, consistent signals are detected across the array.",
          "duration": "15–45 minutes",
          "criticalParameters": [
            "Absence of air gaps between the object and the coupling medium (air blocks ultrasound)",
            "Stable mechanical contact or immersion throughout the planned scan duration",
            "Avoiding excessive pressure on fragile surfaces (use soft membranes and minimal contact force)"
          ]
        },
        {
          "stepNumber": 3,
          "title": "Pilot acquisition and parameter optimization",
          "description": "Acquire a small pilot dataset (e.g., a single B-scan or a small 2D grid) to check signal levels, SNR, and potential artifacts. Adjust laser fluence to remain within safe limits while achieving adequate SNR (typically ≥20:1 for key features). Optimize the choice of wavelength based on expected absorbers: for carbon-based underdrawing, ~750–850 nm is often effective; for metal-based pigments or binders, consider scanning several wavelengths to identify optimal contrast. Tune DAQ settings (gain, sampling rate, number of averages) to balance SNR and acquisition time.",
          "duration": "20–60 minutes",
          "criticalParameters": [
            "Maintaining fluence within heritage-safe limits (preferably below 10–20 mJ/cm²)",
            "Ensuring sufficient SNR for both shallow and deeper features (adjust averaging if needed)",
            "Selecting wavelengths that maximize contrast for target materials while preserving penetration"
          ]
        },
        {
          "stepNumber": 4,
          "title": "3D volume acquisition",
          "description": "Define the scan geometry and sampling grid (e.g., a 2D raster of transducer positions over the region of interest, or a set of angular views if using a rotating or arcuate array). For each position or view, fire the laser and record the full set of time-resolved RF signals from all transducer elements. Optionally average multiple laser shots per position to improve SNR, taking care to monitor cumulative fluence on the object. Document all acquisition parameters (laser energy, wavelength, repetition rate, transducer model, sampling rate, scan geometry, coupling method) in metadata.",
          "duration": "30 minutes to several hours depending on FOV, step size, and averaging",
          "criticalParameters": [
            "Adequate spatial sampling (step sizes compatible with the system’s lateral resolution and Nyquist criteria)",
            "Stable fluence and system response over the full acquisition",
            "Sufficient averaging for deeper or weakly absorbing features without exceeding acceptable dose"
          ]
        },
        {
          "stepNumber": 5,
          "title": "Multi-wavelength (spectroscopic) PAT (optional)",
          "description": "For spectroscopic PAT, repeat the 3D acquisition at several wavelengths chosen to sample the absorption spectra of expected chromophores (e.g., carbon black, vermilion, ultramarine, binders). For each wavelength, measure and record the delivered fluence to enable normalization. After reconstructing volumes at each wavelength, perform spectral unmixing to estimate the spatial distribution of individual chromophores using reference spectra or library data.",
          "duration": "Multiplicative factor of the single-wavelength scan time (e.g., 3–10× longer for 3–10 wavelengths)",
          "criticalParameters": [
            "Accurate wavelength calibration and stable tuning of the laser/OPO",
            "Consistent fluence normalization across wavelengths",
            "Appropriate selection of wavelengths to resolve overlapping pigment spectra"
          ]
        },
        {
          "stepNumber": 6,
          "title": "Reconstruction and quality assurance",
          "description": "Transfer the raw RF data to the reconstruction workstation and perform preprocessing (bandpass filtering, time-gain compensation, bad-channel removal, and optional averaging). Choose and apply an appropriate reconstruction algorithm: filtered back-projection for rapid preview and qualitative assessment; time-reversal or iterative model-based methods for higher-quality, artifact-reduced volumes. Inspect reconstructed slices and maximum-intensity projections to verify that known test objects or features appear at the expected locations and depths. Adjust reconstruction parameters (sound speed, grid spacing, regularization strength) as needed.",
          "duration": "10 minutes to several hours depending on volume size and algorithm",
          "criticalParameters": [
            "Accurate sound-speed model (single value or spatial map for heterogeneous materials)",
            "Sufficient grid resolution to capture the system’s spatial bandwidth",
            "Detection and mitigation of reconstruction artifacts (limited-view streaks, rings, depth distortions)"
          ]
        },
        {
          "stepNumber": 7,
          "title": "Visualization, interpretation, and integration with other modalities",
          "description": "Visualize the reconstructed volume using slice displays, maximum intensity projections, and 3D volume rendering. Identify subsurface features such as underdrawings, pentimenti, internal cracks, or pigment stratigraphy. Where possible, co-register PAT volumes with other imaging data (visible/IR reflectography, X-radiography, MA-XRF, OCT) using shared fiducial markers or anatomical/structural landmarks. Use these combined datasets to interpret the physical and material structure of the object, to guide sampling, and to support conservation decision-making.",
          "duration": "30 minutes to several hours per dataset",
          "criticalParameters": [
            "Accurate co-registration with complementary modalities",
            "Careful discrimination between true subsurface features and reconstruction artifacts",
            "Clear documentation of interpretation uncertainties and limitations for conservation reports"
          ]
        }
      ]
    },
    "operatingParameters": [
      {
        "parameter": "Laser wavelength",
        "typicalValue": "≈800 nm",
        "range": "700–1200 nm",
        "notes": "Near-infrared window favored for heritage PAT; 750–900 nm is often optimal for carbon-based underdrawing and many common pigments while preserving depth penetration."
      },
      {
        "parameter": "Laser pulse energy at sample",
        "typicalValue": "5–15 mJ",
        "range": "1–20 mJ (at the object) depending on beam size and safety constraints",
        "notes": "Fluence typically limited to 5–20 mJ/cm² to avoid photothermal or photomechanical damage; exact limits must follow relevant laser safety standards and material-specific testing."
      },
      {
        "parameter": "Pulse duration",
        "typicalValue": "5–10 ns",
        "range": "5–20 ns",
        "notes": "Short pulses are required for stress confinement (pulse duration much shorter than the acoustic transit time across absorbing structures). Longer pulses reduce PA efficiency and axial resolution."
      },
      {
        "parameter": "Repetition rate",
        "typicalValue": "10–20 Hz for Q-switched lasers; up to kHz for diode-based systems",
        "range": "10–100 Hz (solid-state) or 100 Hz–10 kHz (diode/DPSS)",
        "notes": "Higher repetition rates enable faster scanning but must be balanced against average power, heating, and system complexity."
      },
      {
        "parameter": "Ultrasound center frequency",
        "typicalValue": "5 MHz",
        "range": "1–20 MHz",
        "notes": "Lower frequencies (1–5 MHz) favor deeper imaging with coarser resolution; higher frequencies (10–20 MHz) improve resolution (≈100 μm) but restrict penetration to a few millimeters."
      },
      {
        "parameter": "Detector bandwidth (BW)",
        "typicalValue": "5–10 MHz",
        "range": "2–50 MHz",
        "notes": "Broad bandwidth improves axial resolution and allows accurate reconstruction of short pressure pulses; practical bandwidth is limited by transducer design and electronics."
      },
      {
        "parameter": "Sampling rate",
        "typicalValue": "40–60 MHz",
        "range": "20–100 MHz",
        "notes": "Must exceed twice the highest acoustic frequency to satisfy Nyquist; oversampling improves timing precision and facilitates digital filtering."
      },
      {
        "parameter": "Scan step size",
        "typicalValue": "0.5–1.0 mm",
        "range": "0.2–5 mm",
        "notes": "Step size should be comparable to or smaller than half the lateral resolution (≈λ_s/2) to avoid undersampling; smaller steps improve image quality but increase acquisition time."
      },
      {
        "parameter": "Number of averages per position",
        "typicalValue": "10–20",
        "range": "1–100",
        "notes": "Averaging improves SNR by √N but increases acquisition time and total delivered energy; optimal values depend on signal strength and heritage safety constraints."
      }
    ],
    "calibration": {
      "standards": [
        "Tissue- or paint-mimicking phantoms (e.g., agar or polymer gels with embedded absorbing inclusions at known depths and known μ_a and μ_s')",
        "Point or line absorbers (pencil leads, carbon fibers) embedded at known locations to verify depth accuracy and spatial resolution",
        "Reference absorbers with known spectra (e.g., dye or pigment solutions) for spectroscopic PAT calibration",
        "Reflective timing targets for verifying DAQ trigger and sampling alignment"
      ],
      "frequency": "Daily checks of laser energy, wavelength, and DAQ timing; weekly or per campaign phantom imaging to verify depth accuracy and resolution; full calibration (including sound speed and system response) at the start of major studies or after hardware changes.",
      "procedure": "Acquire PAT data from a calibration phantom with known absorber positions and optical properties. Reconstruct the volume using the same parameters as for the heritage object. Compare measured depths and PSFs to the known ground truth to adjust the assumed sound speed and verify spatial resolution. Measure the laser fluence at the sample for each wavelength and incorporate this information into quantitative μ_a estimation or spectral unmixing. Document calibration results and uncertainties for traceability."
    },
    "qualityControl": {
      "checkpoints": [
        "Verification that raw RF signals have adequate SNR and no systematic saturation or clipping",
        "Depth measurements on phantoms agree with known geometries within the expected error (e.g., ±5–10%)",
        "Reconstructed resolution (axial and lateral) is consistent with transducer specifications and design calculations",
        "No significant motion artifacts or misalignment across the scanned volume",
        "Reconstruction artifacts (streaks, rings, depth distortions) are understood and acceptable for the intended interpretation"
      ],
      "commonArtifacts": [
        {
          "artifact": "Streaking and limited-view artifacts",
          "cause": "Restricted angular coverage (e.g., single linear array on one side of the object) or missing transducer elements lead to incomplete sampling of the acoustic wavefield.",
          "mitigation": "Use multiple viewing angles or curved/hemispherical arrays when possible; apply model-based or iterative reconstructions that regularize under-sampled directions; exclude or equalize poorly performing elements."
        },
        {
          "artifact": "Strong surface clutter and shadowing",
          "cause": "High absorption in surface layers (varnish, dark overpaint) produces dominant superficial signals that can mask deeper features; multiple acoustic reflections at the coupling interface can create ghost structures.",
          "mitigation": "Time-gate early arrivals to suppress surface signals when focusing on deeper structures; choose wavelengths with reduced surface absorption; improve coupling and reduce impedance mismatches to limit ringing; interpret depth profiles in conjunction with other modalities (e.g., IRR, OCT) to identify surface contributions."
        },
        {
          "artifact": "Depth scaling and geometric distortion",
          "cause": "Incorrect assumptions about the speed of sound (c_s) or ignoring inhomogeneities in c_s across different layers (e.g., paint vs wood).",
          "mitigation": "Measure or estimate c_s for each dominant material using phantoms or ultrasound tests; use spatially varying sound-speed maps in advanced reconstructions; quantify residual depth errors and report them in documentation."
        },
        {
          "artifact": "Low penetration and missing deep features",
          "cause": "Severe optical attenuation by dense or highly scattering surface layers, or strong ultrasound attenuation at high frequencies.",
          "mitigation": "Optimize wavelength for maximum penetration (e.g., shift toward longer NIR wavelengths within safety constraints); reduce ultrasound frequency to increase depth at the cost of resolution; accept that some deep features may be beyond PAT’s depth range and consider complementary techniques (X-radiography, neutron imaging, terahertz)."
        },
        {
          "artifact": "Motion-induced blurring",
          "cause": "Mechanical drift or vibration of the object or transducer during long acquisitions.",
          "mitigation": "Mechanically stabilize the object and array; minimize scan times by optimizing step size and averaging; if necessary, use retrospective motion correction and registration between sub-volumes."
        }
      ],
      "troubleshooting": [
        {
          "problem": "No observable photoacoustic signal",
