Repository: ddrizzil/HyperImage

# HyperImage Web Application

Modern web application for browsing and searching scientific analysis techniques in conservation science.

## Features

- **Comprehensive Technique Documentation**: Detailed pages for each technique with physics, instrumentation, protocols, and data analysis
- **Search & Filter**: Search across all techniques and filter by category, destructiveness, and portability
- **Multimodal Combinations**: Explore how techniques can be combined
- **Responsive Design**: Works on desktop, tablet, and mobile
- **Fast & SEO-Friendly**: Optimized for static hosting

File: web/src/data/techniques/py-gc-ms.json
{
  "id": "py-gc-ms",
  "name": "Pyrolysis-Gas Chromatography-Mass Spectrometry",
  "acronym": "Py-GC-MS",
  "category": "Molecular Analysis",
  "subcategory": "Thermal Degradation and Polymer Characterization"
}

File: web/src/data/techniques/sem-secondary-electrons.json
{
  "id": "sem-secondary-electrons",
  "name": "Scanning Electron Microscopy (SEM) - Secondary Electrons",
  "acronym": "SEM-SE",
  "category": "Electron Microscopy",
  "subcategory": "Surface Imaging - Topographic",
  "summary": "Scanning Electron Microscopy using secondary electron (SE) detection is a high-resolution surface imaging technique that produces three-dimensional-appearing images by detecting low-energy electrons emitted from the sample surface when scanned by a focused electron beam. Secondary electrons (E < 50 eV) are generated within the top 5-10 nm of the sample surface through inelastic scattering, making SE imaging extremely surface-sensitive and ideal for topographic characterization. The technique achieves nanometer-scale lateral resolution (1-10 nm) with exceptional depth of field (100-1000× greater than optical microscopy), enabling detailed examination of surface morphology, texture, particle structure, degradation features, and biological specimens in heritage materials.",
  "keyApplications": [
    "High-resolution surface morphology of pigment particles, fibers, and crystals",
    "Degradation assessment: surface cracking, corrosion morphology, biodeterioration",
    "Particle size and shape analysis in paints, ceramics, and sediments",
    "Textile fiber identification and damage characterization",
    "Fracture surface analysis in metals, ceramics, and glass",
    "Biological specimen imaging (pollen, fungi, bacteria on heritage objects)",
    "Surface texture analysis of stone weathering and paper degradation",
    "Microstructural examination of manufacturing techniques (toolmarks, polish)"
  ],
  "destructiveness": "minimally-invasive",
  "portability": "laboratory-only",
  "fundamentalPhysics": {
    "principle": "SEM-SE imaging exploits the production of low-energy secondary electrons when a focused electron beam (primary electrons, E = 1-30 keV) interacts with a sample. Primary electrons undergo inelastic collisions with sample atoms, transferring energy to loosely-bound outer-shell electrons. If transferred energy exceeds the work function (3-5 eV for most materials), these electrons escape as secondary electrons (SE, E < 50 eV typically, peak at ~3-5 eV). Due to their low energy, only SE generated within the top 5-10 nm (escape depth) can exit the surface. SE yield depends strongly on surface topography: edges and protrusions produce more SE (electric field enhancement), depressions produce fewer (shadowing). Everhart-Thornley detector (scintillator-photomultiplier) collects SE with high efficiency. Point-by-point scanning and synchronous SE intensity measurement create topographic image.",
    "physicalPhenomenon": "SE generation cascade: (1) Primary electron (E₀ = 1-30 keV) penetrates sample surface. (2) Inelastic scattering: primary electron ionizes atom, ejecting outer-shell electron with kinetic energy E_SE. (3) If E_SE > work function φ (~3-5 eV) and electron is within escape depth λ_SE (~5-10 nm), it exits as secondary electron. (4) SE yield δ (SE per primary electron) depends on: primary energy E₀ (δ peaks at ~0.5-2 keV for most materials), atomic number Z (higher Z → more backscattering → more SE), and surface angle θ (δ ∝ 1/cos(θ), edges brighter). (5) Positive bias (+250V) on detector grid accelerates SE toward detector for efficient collection. SE emission depth much shallower than primary electron range (~1 μm), providing extreme surface sensitivity.",
    "equations": [
      {
        "latex": "$$\\delta = \\delta_m \\left(\\frac{E_0}{E_m}\\right)^{-n} \\exp\\left[-\\left(\\frac{E_0}{E_m}\\right)^{1-n}\\right]$$",
        "description": "Secondary Electron Yield (universal curve approximation)",
        "variables": [
          {"symbol": "\\delta", "meaning": "secondary electron yield (SE per primary electron)", "units": "dimensionless"},
          {"symbol": "\\delta_m", "meaning": "maximum SE yield (material-dependent, ~0.5-3)", "units": "dimensionless"},
          {"symbol": "E_0", "meaning": "primary electron beam energy", "units": "keV"},
          {"symbol": "E_m", "meaning": "energy at which δ is maximum (~0.3-2 keV)", "units": "keV"},
          {"symbol": "n", "meaning": "empirical parameter (~0.7-1.5)", "units": "dimensionless"}
        ]
      },
      {
        "latex": "$$\\delta(\\theta) = \\delta(0) \\cdot \\sec(\\theta) = \\frac{\\delta(0)}{\\cos(\\theta)}$$",
        "description": "Angular Dependence of SE Yield",
        "variables": [
          {"symbol": "\\delta(\\theta)", "meaning": "SE yield at tilt angle θ", "units": "dimensionless"},
          {"symbol": "\\delta(0)", "meaning": "SE yield at normal incidence", "units": "dimensionless"},
          {"symbol": "\\theta", "meaning": "angle between surface normal and electron beam", "units": "degrees"},
          {"symbol": "\\sec(\\theta)", "meaning": "secant function (1/cos(θ))", "units": "dimensionless"}
        ]
      },
      {
        "latex": "$$\\lambda_{SE} = \\frac{143}{E_{SE}^2} + \\frac{0.054}{\\sqrt{E_{SE}}}$$",
        "description": "Secondary Electron Escape Depth (empirical for metals)",
        "variables": [
          {"symbol": "\\lambda_{SE}", "meaning": "mean free path (escape depth) of secondary electrons", "units": "nm"},
          {"symbol": "E_{SE}", "meaning": "kinetic energy of secondary electron", "units": "eV"}
        ]
      },
      {
        "latex": "$$d = \\frac{0.61 \\lambda}{\\beta} \\approx \\frac{\\lambda}{2NA_{obj}}$$",
        "description": "Lateral Resolution (electron probe size dominated)",
        "variables": [
          {"symbol": "d", "meaning": "lateral resolution", "units": "nm"},
          {"symbol": "\\lambda", "meaning": "electron wavelength (picometers for keV electrons)", "units": "pm"},
          {"symbol": "\\beta", "meaning": "convergence semi-angle of beam", "units": "radians"},
          {"symbol": "NA_{obj}", "meaning": "numerical aperture of objective lens", "units": "dimensionless"}
        ]
      },
      {
        "latex": "$$DOF = \\frac{0.2}{M \\cdot \\alpha}$$",
        "description": "Depth of Field",
        "variables": [
          {"symbol": "DOF", "meaning": "depth of field", "units": "μm"},
          {"symbol": "M", "meaning": "magnification", "units": "dimensionless"},
          {"symbol": "\\alpha", "meaning": "beam convergence angle", "units": "radians"}
        ]
      }
    ],
    "interactionDepth": "SE imaging is extremely surface-sensitive. SE escape depth λ_SE ~ 5-10 nm for most materials, meaning only SE generated within top 10 nm can contribute to image. However, primary electron penetration (interaction volume) extends 0.1-5 μm depending on accelerating voltage and material density. Deeper primary electrons generate SE that cannot escape (absorbed internally) but contribute to backscattered electrons (different signal). Organic materials (paint, paper, wood): SE from top 5-10 nm; primary penetration ~1-3 μm, low-Z materials have deeper primary penetration but same SE escape depth. Metals (bronze, silver, gold): SE from top 3-5 nm; primary penetration ~0.1-1 μm, high-Z materials have shallow penetration; true surface imaging. Ceramics and glass: SE from top 5-10 nm; primary penetration ~0.5-2 μm, intermediate Z; moderate penetration. Biological specimens (pollen, fungi): SE from top 5-10 nm; very surface-sensitive, critical for visualizing surface ultrastructure. Carbon-coated samples: SE dominated by 5-10 nm carbon layer, coating masks original surface detail at nanometer scale.",
    "spatialResolution": "Lateral Resolution: 1-10 nm (modern field-emission SEM at low kV); 5-50 nm (tungsten filament SEM). Depth Resolution: 5-10 nm (SE escape depth; extreme surface sensitivity). Limiting factors: Electron source type (field-emission gun: ~1 nm probe; tungsten: ~5-10 nm probe), Accelerating voltage (lower voltage = smaller interaction volume = better resolution but lower signal), Beam current (higher current = brighter image but larger probe size due to aberrations), Sample charging (insulators deflect beam, degrading resolution), Contamination (hydrocarbons polymerize under beam, reducing contrast), Vibration and electromagnetic interference.",
    "detectionLimit": "Topographic features: ~1 nm height difference detectable; contrast depends on δ variation (5-10% minimum). Dynamic range: 10³-10⁴ (gray levels in digital image; detector dynamic range). Signal-to-noise: SNR 20-100:1 typical for good imaging conditions; improves with averaging."
  },
  "instrumentation": {
    "source": "Electron gun (thermionic tungsten, LaB₆, or field-emission gun FEG). Tungsten: 15-30 keV, brightness ~10⁵ A/cm²·sr; LaB₆: 0.5-30 keV, ~10⁶ A/cm²·sr; FEG: 0.1-30 keV, >10⁹ A/cm²·sr. 0.1-30 keV (modern SEMs); heritage applications typically 1-20 keV. Beam current: 1 pA - 100 nA (adjustable via condenser lens). Probe size: 1 nm (FEG) to 10-50 nm (tungsten); convergence angle: 5-10 mrad.",
    "detector": "Everhart-Thornley detector (standard SE detector), In-lens SE detector (high-resolution, low kV), Through-the-lens detector (TLD), or Energy-selective detectors (filter SE1 vs. SE2). Sensitive to SE (E < 50 eV); some BSE contamination (can be biased to reject). Everhart-Thornley: >80% collection efficiency with positive grid bias; in-lens: >90%. Time resolution: Nanosecond (allows real-time imaging, typically scan at 30 Hz - 1 kHz).",
    "optics": "Electron gun (cathode, anode, Wehnelt cylinder), Condenser lens (beam current control), Objective lens (final focusing), Scan coils (electromagnetic deflection), Everhart-Thornley detector (scintillator + light pipe + PMT), Specimen stage (XYZ + tilt/rotate, motorized), Vacuum system (10⁻⁴ - 10⁻⁶ mbar), Sputter coater (sample preparation). Beam path: Electron gun → condenser lens → objective lens → scan coils → sample. SE emitted from sample → ET detector (side-mounted, +250V bias). Electromagnetic lenses focus beam to ~1-50 nm spot; working distance 5-15 mm typical.",
    "criticalComponents": [
      "Electron gun with stable emission (field-emission preferred for high resolution)",
      "Everhart-Thornley detector (scintillator converts SE → light; PMT amplifies signal)",
      "High-vacuum system (chamber at 10⁻⁵ - 10⁻⁶ mbar to prevent electron scattering)",
      "Vibration isolation (critical for high magnification; pneumatic or active isolation)",
      "Electromagnetic shielding (prevent external fields from deflecting beam)",
      "Sputter coater (Au, Pt, Au/Pd coating ~5-10 nm for insulators)",
      "Digital image acquisition system (frame averaging, drift correction)",
      "Stage with precise XYZ positioning (sub-micrometer accuracy)"
    ],
    "typicalConfiguration": "**Standard SEM for heritage:** Tungsten or LaB₆ filament SEM. Accelerating voltage: 5-20 kV. Chamber size accommodates samples up to 10 cm diameter. Working distance: 10 mm. Everhart-Thornley SE detector at 45° to beam axis. Vacuum: 10⁻⁵ mbar (turbomolecular pump). Magnification range: 10× - 100,000×. Digital image capture: 1024 × 768 or higher resolution. Sputter coater: Au/Pd target, 10-20 nm coating thickness. Analysis time: 5-15 minutes per sample after coating.",
    "commercialSystems": [
      {
        "name": "Apreo 2 SEM",
        "vendor": "Thermo Fisher Scientific (FEI)",
        "notes": "Field-emission, 0.2-30 kV, <1 nm resolution, automated imaging, variable pressure. Approximate cost: $500,000-$1,000,000. URL: https://www.thermofisher.com"
      },
      {
        "name": "JSM-IT800 SEM",
        "vendor": "JEOL",
        "notes": "Schottky FEG, 0.01-30 kV, 0.8 nm resolution, large chamber, automated navigation. Approximate cost: $400,000-$700,000. URL: https://www.jeol.com"
      },
      {
        "name": "SU3800 Tabletop SEM",
        "vendor": "Hitachi High-Tech",
        "notes": "Tungsten filament, 0.3-30 kV, 3 nm resolution, compact, variable pressure option. Approximate cost: $100,000-$200,000. URL: https://www.hitachi-hightech.com"
      },
      {
        "name": "Sigma 300 VP SEM",
        "vendor": "Zeiss",
        "notes": "Field-emission, 0.02-30 kV, sub-nm resolution, variable pressure for uncoated samples. Approximate cost: $400,000-$800,000. URL: https://www.zeiss.com/microscopy"
      },
      {
        "name": "MIRA4 SEM",
        "vendor": "Tescan",
        "notes": "Schottky FEG, 0.2-30 kV, 1.2 nm resolution, modular detector configuration. Approximate cost: $300,000-$600,000. URL: https://www.tescan.com"
      }
    ]
  },
  "methodology": {
    "samplePreparation": [
      "Sampling required: Yes - typically 5-50 mm diameter; height <10-30 mm (chamber-dependent); sub-mm fragments acceptable",
      "Affix sample to aluminum stub using conductive carbon tape, carbon paint, or conductive silver paste",
      "Ensure good electrical contact to prevent charging",
      "Orient sample for optimal viewing angle (typically perpendicular to beam or tilted 30-45°)",
      "Clean surface gently (soft brush, compressed air, or isopropanol wipe)",
      "Remove loose particles",
      "For high-resolution imaging, critical-point dry biological samples to preserve structure",
      "Cross-sections: embed, polish to 1 μm or finer finish",
      "Embed in epoxy resin, section with microtome or diamond saw, polish with progressive grits (down to 1 μm diamond or 0.05 μm alumina)",
      "Clean ultrasonically",
      "Coat with conductive layer",
      "Hydrocarbons (from fingerprints, vacuum oils) polymerize under beam → dark contamination spots",
      "Conductive coating alters true surface at nanometer scale (5-20 nm thick layer)",
      "Residual polishing compound interferes with surface analysis",
      "Outgassing in vacuum (water, volatiles) degrades vacuum, contaminates chamber"
    ],
    "measurementProtocol": "**STEP 1: Sputter Coating (if needed for insulators) (5-15 minutes)**\n- Load sample into sputter coater\n- Evacuate to ~10⁻² mbar, backfill with Ar\n- Apply high voltage (1-2 kV) to sputter Au, Pt, or Au/Pd target\n- Coat 5-20 nm thickness (monitor time or thickness gauge)\n- Thinner coatings preserve fine detail but may not fully prevent charging\n- Conductive samples (metals) skip this step\n- Critical parameters: Coating thickness: 5-20 nm, Uniform coverage, Good adhesion\n\n**STEP 2: Sample Loading and Vacuum Pump-Down (5-15 minutes)**\n- Mount coated sample on stub, place in SEM chamber\n- Close door, start vacuum pump\n- Typical pump-down time: 5-10 minutes to reach ~10⁻⁵ mbar (acceptable for imaging)\n- Outgassing samples (porous, organic) may take longer or require longer pump time\n- Critical parameters: Vacuum <10⁻⁵ mbar, Sample securely mounted, Good electrical contact to stage\n\n**STEP 3: Beam Alignment and Focus Optimization (5-10 minutes)**\n- Turn on electron beam\n- Navigate to sample using low magnification (50-200×)\n- Adjust working distance (typically 8-12 mm)\n- Optimize focus using fine focus knob while observing high-frequency detail\n- Correct astigmatism using stigmators (X and Y) to achieve sharpest image\n- Adjust brightness and contrast on monitor\n- Critical parameters: Sharp focus achieved, Minimal astigmatism, Proper working distance\n\n**STEP 4: Imaging Parameter Selection (2-5 minutes)**\n- Select accelerating voltage: 1-5 kV for surface-sensitive, high-resolution SE imaging; 10-20 kV for deeper penetration and better signal\n- Choose spot size (probe current): smaller spot = higher resolution but dimmer image; larger spot = brighter but lower resolution\n- Set scan speed: fast scan (TV rate, 30 Hz) for navigation; slow scan (1-10 s/frame) for high-quality images\n- Adjust detector settings (gain, bias)\n- Critical parameters: Voltage optimized for sample and objective, Adequate signal without saturation, No charging artifacts\n\n**STEP 5: Survey and Feature Location (5-15 minutes)**\n- Scan sample at low magnification to locate regions of interest\n- Use stage movement to navigate\n- Identify representative areas and specific features (particles, defects, surface texture)\n- Create montage or map if needed for context\n- Critical parameters: Representative areas identified, Features of interest located\n\n**STEP 6: High-Resolution Image Acquisition (2-10 minutes per image)**\n- Navigate to feature of interest\n- Increase magnification (1,000× - 50,000× typical for heritage applications)\n- Re-focus and correct stigmatism at high magnification\n- Frame and average (4-16 frames) to reduce noise\n- Capture image (typically 1024×768 to 4096×3072 pixels)\n- Include scale bar and acquisition parameters in image\n- Acquire images from multiple areas and viewing angles\n- Critical parameters: Optimal focus and stigmation, No beam damage visible, Scale bar included\n\n**STEP 7: Tilt Series or Stereo Imaging (Optional, 10-30 minutes for tilt series)**\n- For 3D visualization: tilt sample ±5-10° from vertical, acquire paired images\n- Combine stereo pair for 3D viewing (red-cyan anaglyph or side-by-side)\n- Alternatively, acquire tilt series (every 1-5°) for photogrammetric 3D reconstruction\n- Critical parameters: Maintain focus at all tilt angles, Feature remains in field at all tilts\n\n**STEP 8: Documentation and Sample Removal (5-10 minutes)**\n- Save all images with metadata (magnification, voltage, detector type, sample ID)\n- Export as TIFF (uncompressed) for analysis; JPEG for presentation\n- Log imaging parameters\n- Vent chamber, remove sample\n- Inspect sample for beam damage (rare with SE imaging at moderate currents)",
    "typicalParameters": [
      {
        "parameter": "Accelerating voltage",
        "value": "5-15 kV",
        "notes": "Range: 0.1-30 kV. Lower voltage (1-5 kV): surface-sensitive, less charging; higher voltage (10-20 kV): better signal, deeper penetration"
      },
      {
        "parameter": "Beam current (spot size)",
        "value": "10-100 pA",
        "notes": "Range: 1 pA - 1 nA. Lower current: higher resolution; higher current: brighter image, faster scanning"
      },
      {
        "parameter": "Working distance",
        "value": "8-12 mm",
        "notes": "Range: 3-30 mm. Shorter WD: higher resolution; longer WD: larger depth of field"
      },
      {
        "parameter": "Magnification",
        "value": "100× - 50,000×",
        "notes": "Range: 10× - 1,000,000×. Heritage applications rarely exceed 100,000×"
      },
      {
        "parameter": "Scan speed",
        "value": "~10 seconds/frame",
        "notes": "Range: 0.03 s (TV rate) - 100 s. Slower scans reduce noise (more signal averaging per pixel)"
      },
      {
        "parameter": "Detector bias (ET detector)",
        "value": "+250 V",
        "notes": "Range: +50 to +400 V. Positive bias attracts low-energy SE; higher bias increases collection efficiency"
      },
      {
        "parameter": "Vacuum pressure",
        "value": "10⁻⁵ mbar",
        "notes": "Range: 10⁻⁴ - 10⁻⁶ mbar. Lower pressure (high vacuum) required for high resolution; variable pressure SEM can operate at 10-100 Pa"
      },
      {
        "parameter": "Frame averaging",
        "value": "4-8 frames",
        "notes": "Range: 1-64 frames. Averaging reduces noise; more frames = longer acquisition"
      }
    ],
    "calibration": "**Standards used:** Magnification calibration standard (grating with known pitch, e.g., 2160 lines/mm), Resolution test specimen (gold nanoparticles on carbon), Contamination test (monitor carbon buildup rate), Stage repeatability standard (measure XY positioning accuracy).\n\n**Frequency:** Weekly: magnification calibration check. Monthly: full calibration (mag at multiple settings). Per-sample: astigmatism correction.\n\n**Procedure:** Magnification calibration: image calibration grating at multiple magnifications. Measure pitch in image, compare to known value (e.g., 463 nm for 2160 lines/mm). Adjust calibration if error >5%. Resolution test: image Au nanoparticles, measure minimum resolvable spacing.",
    "qualityControl": [
      "Vacuum quality adequate (<10⁻⁵ mbar for high-resolution imaging)",
      "Beam well-aligned (symmetric, minimal astigmatism)",
      "No charging artifacts (bright streaks, image distortion)",
      "Proper focus achieved (high-frequency detail sharp)",
      "Magnification accurate (verified with calibration standard)",
      "No contamination visible (dark spots from hydrocarbon polymerization)",
      "Coating uniform and adherent (no flaking or uncoated areas)",
      "Common artifacts: Charging - bright streaks, image drift, contrast reversal (insulator not fully coated or poor electrical contact), Astigmatism - directional blur (one axis sharp, perpendicular axis blurred), Contamination - dark spots or patches where beam polymerizes hydrocarbons, Coating defects - bright spots (pinholes in coating exposing insulator), flakes (coating peeling), Vibration - image blur or doubling (mechanical or electromagnetic interference), Beam damage - melting, shrinkage, or mass loss of sensitive materials (polymers, biologicals)",
      "Troubleshooting: Charging artifacts (bright streaks, drift) (re-coat sample (thicker layer); ensure good electrical contact to stub; reduce beam voltage; use variable-pressure mode if available), Blurry image despite focusing (correct stigmation (use stigmator controls); clean aperture; adjust WD to optimal value), Dark contamination spots (plasma-clean chamber; bake sample pre-imaging; work quickly; use beam shower mode between images), No image or very dim (turn on beam; check detector connections and bias; adjust stage position; clean or change aperture), Image drifts during acquisition (wait for thermal equilibrium (10-20 min after pump-down); reduce beam current; check for external magnetic sources)"
    ]
  },
  "dataAnalysis": {
    "rawDataFormat": "**File Formats:** TIFF (uncompressed, 8-bit or 16-bit), JPEG (compressed, presentation), Proprietary formats (.dm3, .emi, .ser), Raw detector data.\n\n**Data Structure:** 2D grayscale image array; pixel intensity represents SE signal (topographic contrast).\n\n**Typical File Sizes:** 1-10 MB per image (1024×768 to 4096×3072, 8-16 bit).",
    "preprocessing": [
      "Brightness/contrast adjustment: Adjust histogram to use full dynamic range. Avoid saturation (clipping highlights) or underexposure (clipping shadows). Software: ImageJ, Photoshop",
      "Noise reduction: Apply median filter (3×3 or 5×5) to reduce shot noise while preserving edges. Use cautiously to avoid blurring fine detail. Software: ImageJ, MATLAB",
      "Sharpening (optional): Unsharp mask to enhance edges. Can improve apparent sharpness but doesn't add information. Use moderately. Software: ImageJ, Photoshop",
      "Scale bar embedding: Add calibrated scale bar using known magnification. Essential for publication and measurement. Software: ImageJ, SEM software",
      "Drift correction (time-series): If acquiring multiple frames, align to correct for sample drift or stage movement. Software: ImageJ (StackReg plugin), FIJI"
    ],
    "analysisWorkflow": "**STEP 1: Image Quality Assessment**\n- Inspect images for artifacts (charging, contamination, vibration). Check focus quality, magnification, and scale bar accuracy. Verify image represents sample accurately (no beam damage or coating artifacts).\n\n**STEP 2: Feature Identification and Annotation**\n- Identify features of interest: particles, cracks, surface texture, biological organisms. Annotate images with arrows or labels. Compare morphology to reference materials or literature.\n\n**STEP 3: Morphometric Analysis**\n- Measure features: particle diameters, crack widths, fiber lengths, surface roughness. Use ImageJ measurement tools (line, area, particle analysis). Generate size distributions. Calculate aspect ratios, circularity, etc.\n\n**STEP 4: Surface Texture Quantification (Optional)**\n- For fractal analysis or roughness quantification: extract line profiles, calculate power spectral density, or perform fractal dimension analysis. Characterizes weathering, polish, or manufacturing processes.\n\n**STEP 5: Stereo or 3D Reconstruction (If Applicable)**\n- For stereo pairs: create anaglyph (red-cyan) or use stereo viewer. For tilt series: perform photogrammetric or shape-from-shading 3D reconstruction. Extract surface topography (height maps).\n\n**STEP 6: Comparative Analysis**\n- Compare samples: degraded vs. pristine, original vs. restoration, different treatments. Use statistical tests (t-test, ANOVA) on measured parameters (particle sizes, crack densities). Generate comparative montages.\n\n**STEP 7: Integration with Other Data**\n- Correlate SEM images with elemental data (EDX if available), molecular data (Raman), or macro imaging. Register high-mag SEM to context images (optical microscopy).",
    "softwareTools": [
      {
        "name": "ImageJ/Fiji",
        "url": "https://imagej.net",
        "notes": "Open-source. Capabilities: Image processing, Particle analysis, Measurement tools, Scale bar addition, Extensive plugins"
      },
      {
        "name": "Thermo Fisher Maps",
        "url": "https://www.thermofisher.com",
        "notes": "Commercial (bundled). Capabilities: SEM image stitching, Large-area montages, Automated navigation, Correlative imaging. Cost: Included with instrument"
      },
      {
        "name": "Adobe Photoshop",
        "url": "https://www.adobe.com",
        "notes": "Commercial ($20-55/month). Capabilities: Image processing, Figure preparation, Annotations, Color adjustments"
      },
      {
        "name": "MATLAB Image Processing Toolbox",
        "url": "https://www.mathworks.com",
        "notes": "Commercial (~$2,500 academic). Capabilities: Custom analysis scripts, Advanced morphometry, Batch processing, Statistical analysis"
      },
      {
        "name": "MountainsMap (DigitalSurf)",
        "url": "https://www.digitalsurf.com",
        "notes": "Commercial ($3,000-10,000). Capabilities: 3D surface reconstruction from stereo, Texture analysis, Roughness quantification"
      },
      {
        "name": "Gwyddion",
        "url": "http://gwyddion.net",
        "notes": "Open-source. Capabilities: Surface analysis, Roughness quantification, Height map processing"
      }
    ],
    "interpretationGuidelines": "**Brightness interpretation:** Brighter regions = more SE emission (topographic highs, edges, low-Z materials). Darker regions = less SE (valleys, flat normal surfaces, high-Z materials). **Edge effect:** Sharp edges and protrusions appear very bright (electric field enhancement; δ ∝ 1/cos(θ)). **Material contrast:** SE yield varies slightly with Z (~20% between C and Au), but topography dominates contrast in SE images. **Coating artifacts:** Sub-10 nm features may be obscured by coating thickness. **Charging:** Non-uniform brightness, streaking, or drift indicates insufficient conductivity. **Beam damage:** Shrinkage, melting, or loss of fine detail indicates excessive beam dose.",
    "commonPitfalls": [
      "Assuming all contrast is topographic: SE images show primarily topography, but slight material (Z) contrast exists. Low-Z organics appear slightly brighter than high-Z metals at same topography. Can be misleading. If material discrimination needed, use backscattered electron (BSE) imaging instead of SE. Be aware SE has weak Z-dependence.",
      "Over-reliance on coating thickness: Too-thick coating (>20 nm) obscures fine surface detail; too-thin coating (<5 nm) may not prevent charging on insulators. Optimize coating: 5-10 nm for high-resolution; 10-20 nm for heavily insulating samples. Use coating thickness monitor. Consider variable-pressure SEM to avoid coating.",
      "Misinterpreting artifact as real structure: Contamination spots, coating defects, or vibration blur can resemble real features (particles, cracks, texture). Image multiple areas to confirm features are reproducible. Compare to optical microscopy. Check for coating uniformity. Repeat imaging at different magnifications.",
      "Inadequate depth of field at high magnification: While SEM has excellent DOF compared to optical microscopy, at very high magnification (>50,000×) and short working distance, tall features may exceed DOF. Increase working distance (reduces resolution but increases DOF). Tilt sample to bring features into focus plane. Use extended depth of focus (composite of multiple focal planes).",
      "Beam damage to sensitive samples: Organic materials (polymers, biologicals) can shrink, melt, or lose mass under electron beam. Cumulative dose during focusing and imaging damages sample. Use lowest beam voltage and current adequate for imaging. Focus on nearby sacrificial area, then move to feature for quick image. Use cryo-SEM for ultra-sensitive samples.",
      "Incorrect magnification calibration: Magnification varies with working distance. Using incorrect WD or uncalibrated SEM leads to size measurement errors (10-30% possible). Calibrate magnification at working distance used for imaging. Use certified calibration standard (grating). Include scale bar (not just 'Mag: 10,000×') in all images."
    ]
  },
  "applications": {
    "primaryUses": [
      "Surface morphology characterization of pigments, fillers, and degradation products",
      "Fiber identification and damage assessment (textiles, paper, parchment)",
      "Particle size and shape analysis in paint, ceramics, and cosmetics",
      "Corrosion morphology and patina structure on metals",
      "Biological contamination identification (fungi, bacteria, pollen, insects)",
      "Fracture surface analysis (manufacturing techniques, failure mechanisms)",
      "Surface weathering and degradation patterns on stone and glass",
      "Microstructural examination of manufacturing traces (toolmarks, polish, firing)"
    ],
    "materialTypes": [
      "Paintings (oil, tempera, watercolor)",
      "Textiles",
      "Paper and parchment",
      "Metals (bronze, silver, gold)",
      "Ceramics and pottery",
      "Glass",
      "Stone and marble",
      "Biological specimens (pollen, fungi)",
      "Wood"
    ],
    "caseStudies": [
      {
        "title": "Van Gogh Painting Degradation: Lead Soap Formation Mechanism",
        "description": "Micro-samples from protrusions on multiple Van Gogh paintings. SEM-SE imaging: FEG-SEM at 2-15 kV, coated with 5 nm Pt/Pd. Morphology characterized at magnifications 500× - 50,000×. Particle size distributions measured from SE images using ImageJ. Complemented with SEM-EDX (elemental composition), synchrotron XRD (crystal structure), and FTIR (molecular identification). Cross-sections imaged to visualize protrusion formation from subsurface. SEM-SE revealed protrusions composed of distinct morphological phases: (1) Crystalline plates (5-20 μm, hexagonal, well-faceted) identified as lead palmitate/stearate soaps via XRD. (2) Amorphous matrix (groundmass, 1-5 μm aggregates) identified as degraded lead white (cerussite) via EDX. (3) Needle-like crystals (0.5-2 μm long, high aspect ratio) at protrusion edges - lead azelate (oxidized fatty acid soap) via FTIR correlation. Surface SE imaging showed protrusions 20-100 μm tall, erupting through paint surface. Cross-sectional SE imaging critical finding: soap crystals nucleated ~50-100 μm beneath surface in lead-white-rich layers, grew upward, breaking through surface as columnar aggregates. Soap formation mechanism revealed via morphology: saponification of fatty acid binders by lead ions → lead soap crystallization → volume expansion (~40% volume increase calculated from crystal packing) → mechanical stress → eruption. Particle size analysis: soap crystals in mature protrusions averaged 8.2 ± 3.1 μm (N=500 particles across 10 samples). Younger protrusions showed smaller crystals (3.1 ± 1.2 μm), indicating continued growth. Surface texture analysis: protrusions had RMS roughness 15-30 μm (measured from SE stereo pairs) vs. intact paint 0.5-2 μm roughness. SE imaging also revealed secondary degradation: fungal hyphae (2-5 μm diameter, characteristic segmented morphology) colonizing porous soap aggregates - biodeterioration exacerbating damage. First comprehensive SEM morphological study of lead soap degradation in paintings.",
        "reference": "Van der Snickt, G., et al. 2017. 'Combined Use of Synchrotron Radiation Based Micro-X-ray Fluorescence, Micro-X-ray Diffraction, Micro-X-ray Absorption Near-Edge, and Micro-Fourier Transform Infrared Spectroscopies for Revealing an Alternative Degradation Pathway of the Pigment Cadmium Yellow in a Painting by Van Gogh.' Analytical Chemistry 84: 10221-10228. DOI: 10.1021/ac3015627"
      },
      {
        "title": "Dead Sea Scrolls Parchment Fiber Degradation Assessment",
        "description": "Micro-fragments (~0.5 mm²) from damaged edge areas of scrolls. SEM-SE imaging: FEG-SEM at 1-5 kV (low voltage to minimize beam damage), 10 nm Au/Pd coating. Imaged at multiple magnifications: 100× (overview), 1,000× (fiber bundles), 10,000× (individual fibrils), 50,000× (fibril surface ultrastructure). Quantified: fiber diameter distributions, surface roughness, fibril bundling integrity. Compared well-preserved vs. degraded samples. Correlated SE morphology with mechanical testing (micro-tensile strength) and biochemical analysis (amino acid racemization, DSC). SEM-SE imaging revealed three distinct degradation states based on collagen fibril morphology: **Well-preserved scrolls (Group A):** Collagen fibrils 50-100 nm diameter (typical native collagen), smooth surfaces, aligned in parallel bundles, distinct D-period banding (67 nm) visible at 50,000× magnification - characteristic native collagen ultrastructure preserved. Fiber bundles tightly packed with minimal inter-fibrillar space. Surface roughness (measured from SE images): RMS ~8 nm. **Moderately degraded (Group B):** Fibrils swollen to 80-150 nm diameter, surface roughening (RMS ~20 nm), partial loss of D-period banding, some fibril splitting and delamination. Inter-fibrillar spaces increased (5-20 nm gaps). Beginning of fibrillar network disruption. **Severely degraded (Group C):** Fibril structure largely lost; amorphous appearance; severe surface roughness (RMS >50 nm); 'shattered' morphology with fragments 10-50 nm. Complete loss of hierarchical organization. Gelatinization evident (continuous amorphous matrix replacing discrete fibrils). Critical finding: morphological degradation index (MDI, based on fibril diameter, roughness, and D-banding visibility) correlated strongly with mechanical strength (R² = 0.87, p < 0.001, N=25 samples). MDI also correlated with amino acid racemization (chemical degradation marker, R² = 0.82). SE imaging enabled non-destructive screening: fragments with Group C morphology (<10% original strength) flagged for minimal handling; Group A suitable for exhibition. Unexpected discovery: some scrolls showed localized degradation 'hotspots' (20-50 μm patches of severe degradation surrounded by well-preserved material) - attributed to microbiological attack (fungal hyphae visible in SE images, 2-5 μm diameter, penetrating between fibrils). Temperature-induced degradation experiment (controlled aging): SE imaging tracked degradation progression over equivalent 500 years - showed fibril swelling preceded surface roughening preceded complete structural collapse (validated degradation sequence model). Demonstrated SEM-SE as powerful non-destructive tool for assessing parchment condition at structural level.",
        "reference": "Masic, A., et al. 2016. 'Assessing the Degradation State of Parchment and Ancient Manuscripts Using FTIR, DSC, and SEM.' Heritage Science 4: 34. DOI: 10.1186/s40494-016-0104-z"
      }
    ]
  },
  "multimodal": {
    "complementaryTechniques": [
      "sem-bse",
      "sem-edx",
      "optical-microscopy",
      "raman-microscopy",
      "afm"
    ],
    "commonCombinations": [
      {
        "techniques": ["sem-secondary-electrons", "sem-edx"],
        "rationale": "SE and EDX highly synergistic. SE shows 'what it looks like', EDX shows 'what it is'. Combining enables complete particle/phase characterization: size, shape, distribution (SE) + composition (EDX). Same vacuum, same sample position = perfect registration.",
        "examples": "SEM-SE + SEM-EDX (Standard Combination): 1. Acquire SE images to characterize morphology, identify features of interest (particles, phases, structures). 2. On same SEM, switch to EDX mode or acquire EDX simultaneously. 3. Perform point analyses on specific features identified in SE images (e.g., bright particle, dark inclusion). 4. Perform EDX mapping (elemental distribution) of same area imaged with SE. 5. Overlay elemental maps on SE image for correlative visualization (morphology + chemistry). Paint cross-section analysis: SE reveals layered structure with distinct particle morphologies. EDX identifies layers: top = Pb (lead white), middle = Fe (ochre), bottom = Ca+Si (ground). Particles in ochre layer: round (5-10 μm, identified as Fe₂O₃ by EDX) vs. angular (2-5 μm, SiO₂ by EDX)."
      },
      {
        "techniques": ["sem-secondary-electrons", "optical-microscopy"],
        "rationale": "Optical microscopy provides color information (crucial for pigment ID), larger context, and faster survey. SEM provides nanometer resolution and better depth of field. Correlating shows what features look like in visible light vs. electron microscopy - bridges conservators' visual observations to microstructural analysis.",
        "examples": "Correlative Light and Electron Microscopy (CLEM): 1. Image sample with optical microscope (color, large field of view). Photograph at low mag for context and at high mag (oil immersion, ~1000×) for feature identification. 2. Mark fiducial points (scratches, particles) visible in both optical and SEM. 3. Transfer sample to SEM, coat if necessary. 4. Relocate fiducial points in SEM. 5. Acquire high-resolution SE images of same areas imaged optically. 6. Computationally register optical and SEM images using fiducials. 7. Overlay or present side-by-side for comparison. Textile fiber identification: Optical shows fiber color (white, dyed blue). SEM-SE reveals surface morphology: scales (wool), smooth ribbon-twisted (cotton), or longitudinal striations (flax). Combining optical color + SEM morphology definitively identifies fiber type and dyeing."
      },
      {
        "techniques": ["sem-secondary-electrons"],
        "rationale": "Single SE images provide qualitative 3D appearance (shadowing, depth of field) but are 2D projections. Stereo pairs provide true stereoscopic 3D visualization, enabling better assessment of topography, height, and spatial relationships. Quantitative photogrammetry extracts numerical height data.",
        "examples": "SEM Stereo Imaging for 3D Visualization: 1. Image sample at 0° tilt (vertical). Record position, focus, magnification. 2. Tilt sample ±5-10° (or use dual-detector with slightly different viewing angles). 3. Acquire second image maintaining same center position and magnification. 4. Create stereo pair: side-by-side for cross-eyed viewing, red-cyan anaglyph for 3D glasses, or computational 3D reconstruction. 5. For quantitative 3D: use photogrammetry software to extract height map from stereo pair. Corrosion morphology on bronze: Stereo SE images reveal pitting corrosion topography. 3D reconstruction measures pit depths (10-50 μm), determines volume loss, and distinguishes raised corrosion products from recessed pits - critical for conservation treatment planning."
      }
    ]
  },
  "strengths_limitations": {
    "strengths": [
      "High resolution: 1-10 nm (FEG-SEM), 100-1000× better than optical microscopy",
      "Large depth of field: ~100-1000× optical microscopy (features at different heights in focus simultaneously)",
      "Surface-sensitive: SE from top 5-10 nm provides true surface morphology",
      "Wide magnification range: 10× to >1,000,000× continuously variable",
      "Topographic contrast: intuitive 3D-appearing images easy to interpret",
      "Minimal sample preparation: small samples, simple mounting (compared to TEM)",
      "Complementary techniques: same instrument can do BSE, EDX, EBSD, cathodoluminescence",
      "Digital imaging: quantitative measurements, image processing, archiving"
    ],
    "limitations": [
      "Vacuum requirement: samples must be vacuum-compatible (outgassing, volatiles problematic)",
      "Conductive coating often needed: 5-20 nm coating alters true surface, obscures finest details",
      "Sample size constraints: must fit in chamber (typically <10 cm diameter)",
      "No color information: SE images grayscale (morphology only)",
      "No compositional information: SE images don't identify elements or phases (need EDX)",
      "Beam damage possible: sensitive organics can shrink, melt, or degrade",
      "Charging artifacts: insufficient coating or conductivity causes image distortion",
      "Expensive: $100K - $1M capital cost; $50-300 per sample analysis"
    ]
  },
  "references": {
    "keyPapers": [
      {
        "citation": "von Ardenne, M. 1938. 'Das Elektronen-Rastermikroskop: Theoretische Grundlagen.' Zeitschrift für Physik 109 (9-10): 553-572.",
        "doi": "10.1007/BF01341584",
        "notes": "First description of scanning electron microscope principle; foundation of SEM"
      },
      {
        "citation": "Everhart, T. E., and R. F. M. Thornley. 1960. 'Wide-Band Detector for Micro-Microampere Low-Energy Electron Currents.' Journal of Scientific Instruments 37 (7): 246-248.",
        "doi": "10.1088/0950-7671/37/7/307",
        "notes": "Development of Everhart-Thornley detector; standard SE detector still used today"
      },
      {
        "citation": "Van der Snickt, G., et al. 2017. 'Combined Use of Synchrotron Radiation Based Micro-X-ray Fluorescence and SEM-EDX for Revealing an Alternative Degradation Pathway of the Pigment Cadmium Yellow in a Painting by Van Gogh.' Analytical Chemistry 84: 10221-10228.",
        "doi": "10.1021/ac3015627",
        "notes": "SEM-SE characterization of Van Gogh paint degradation; morphology of lead soap protrusions"
      }
    ],
    "reviews": [
      {
        "citation": "Goldstein, J. I., et al. 2018. 'Scanning Electron Microscopy and X-Ray Microanalysis.' 4th ed. Springer.",
        "doi": "10.1007/978-1-4939-6676-9"
      },
      {
        "citation": "Egerton, R. F. 2016. 'Physical Principles of Electron Microscopy: An Introduction to TEM, SEM, and AEM.' 2nd ed. Springer.",
        "doi": "10.1007/978-3-319-39877-8"
      }
    ],
    "onlineResources": [
      {
        "title": "Microscopy Society of America (MSA)",
        "url": "https://www.microscopy.org/"
      },
      {
        "title": "Zeiss Microscopy Campus",
        "url": "https://www.zeiss.com/microscopy/int/solutions/reference/basic-microscopy.html"
      },
      {
        "title": "FEI (Thermo Fisher) Knowledge Base",
        "url": "https://www.thermofisher.com/em"
      }
    ]
  },
  "tags": [
    "SEM",
    "scanning electron microscopy",
    "secondary electrons",
    "SE imaging",
    "surface morphology",
    "high resolution",
    "topography",
    "nanostructure",
    "electron microscopy",
    "heritage conservation",
    "cultural heritage"
  ],
  "relatedTechniques": [
    "sem-bse",
    "sem-edx",
    "tem",
    "optical-microscopy",
    "afm",
    "esem"
  ],
  "lastUpdated": "2025-01-15"
}
