Repository: ddrizzil/HyperImage

# HyperImage Web Application

Modern web application for browsing and searching scientific analysis techniques in conservation science.

## Features

- **Comprehensive Technique Documentation**: Detailed pages for each technique with physics, instrumentation, protocols, and data analysis
- **Search & Filter**: Search across all techniques and filter by category, destructiveness, and portability
- **Multimodal Combinations**: Explore how techniques can be combined
- **Responsive Design**: Works on desktop, tablet, and mobile
- **Fast & SEO-Friendly**: Optimized for static hosting

File: web/src/data/techniques/thz-tds.json (part 1 of 2)
{
  "id": "thz-tds",
  "name": "Terahertz Time-Domain Spectroscopy (THz-TDS)",
  "acronym": "THz-TDS",
  "category": "Electromagnetic Spectroscopy",
  "subcategory": "Terahertz Imaging and Analysis",
  "summary": "Terahertz Time-Domain Spectroscopy (THz-TDS) is a non-contact, non-destructive analytical technique that uses electromagnetic radiation in the terahertz frequency range (0.1-10 THz, λ = 30 μm - 3 mm) to probe the structural, chemical, and electronic properties of materials. Unlike traditional spectroscopy that measures intensity versus frequency, THz-TDS directly measures the electric field amplitude and phase of coherent terahertz pulses transmitted through or reflected from a sample as a function of time. Fourier transformation of the time-domain signal yields complex-valued frequency-domain spectra, providing both absorption (real) and refractive index (imaginary) information simultaneously. The terahertz region is sensitive to rotational and vibrational modes in molecules, lattice vibrations in crystals, and free carrier dynamics in semiconductors, while also penetrating many dielectric materials (paper, textiles, ceramics, dried paint). In cultural heritage, THz-TDS enables subsurface imaging of multi-layer structures (paintings, murals, manuscripts), identification of pigments and materials through spectral fingerprinting, detection of hidden features (underdrawings, pentimenti, text), and characterization of degradation without contact or ionizing radiation.",
  "keyApplications": [
    "Subsurface imaging of multi-layer paintings (revealing underdrawings, pentimenti, hidden signatures)",
    "Non-invasive examination of manuscripts and documents (hidden text, palimpsests, watermarks)",
    "Pigment and binder identification through THz spectral fingerprinting",
    "Stratigraphy analysis of paint layers (thickness, composition, interfaces)",
    "Detection of moisture, salts, and degradation products in porous materials",
    "Examination of mummies and organic remains (non-ionizing alternative to X-ray)",
    "Analysis of ceramics, faience, and glass (composition, manufacturing defects)",
    "Documentation of textile and paper structure (fiber orientation, density, defects)"
  ],
  "destructiveness": "non-destructive",
  "portability": "laboratory-based",
  "fundamentalPhysics": {
    "principle": "THz-TDS exploits ultrafast laser pulses to generate and detect coherent terahertz electromagnetic radiation. Generation: femtosecond laser pulse (800 nm, ~100 fs duration) illuminates photoconductive antenna or nonlinear crystal, producing single-cycle THz pulse (~1 ps duration, 0.1-3 THz bandwidth). This THz pulse propagates through or reflects from sample. Detection: time-delayed portion of same laser pulse gates a second photoconductive antenna, sampling the THz electric field at different time delays via optical rectification or electro-optic sampling. Scanning the time delay (using motorized delay stage) maps out the complete THz waveform E(t) with sub-picosecond resolution. Fourier transform yields complex frequency spectrum Ẽ(ω) = |E(ω)|e^(iφ(ω)), providing both amplitude and phase. Comparing sample spectrum to reference (no sample) yields absorption coefficient α(ω) and refractive index n(ω). These material-specific optical constants reveal molecular structure, lattice dynamics, and sample morphology.",
    "physicalPhenomenon": "Terahertz radiation interacts with matter through several mechanisms: (1) Molecular rotations and vibrations: molecules with permanent dipole moments (water, organics) have rotational transitions in THz range (0.3-3 THz for small molecules). Lattice phonons (collective vibrations in crystals) absorb at characteristic frequencies. (2) Free carrier absorption: mobile charge carriers in semiconductors/metals absorb THz (Drude model); conductivity determines absorption. (3) Intermolecular vibrations: hydrogen bonding, van der Waals interactions produce low-frequency modes in THz. (4) Penetration: THz radiation penetrates dielectrics (paper, paint, ceramics) but is strongly absorbed by water (polar), metals (conductive), and salts (ionic resonances). Depth penetration: mm to cm in dry non-conductive materials, <100 μm in water-rich materials. Spatial resolution: diffraction-limited, ~λ/2 ≈ 150 μm - 1.5 mm (far inferior to visible/IR but superior to microwave).",
    "equations": [
      {
        "latex": "$$E_{sample}(\\omega) = E_{ref}(\\omega) \\cdot T(\\omega) \\cdot e^{-i\\omega n(\\omega) d / c}$$",
        "description": "THz Transmission Through Sample",
        "variables": [
          {
            "symbol": "E_{sample}(\\omega)",
            "meaning": "transmitted THz field through sample (frequency domain)",
            "units": "a.u."
          },
          {
            "symbol": "E_{ref}(\\omega)",
            "meaning": "reference THz field (no sample)",
            "units": "a.u."
          },
          {
            "symbol": "T(\\omega)",
            "meaning": "Fresnel transmission coefficient (interfaces)",
            "units": "dimensionless"
          },
          {
            "symbol": "n(\\omega)",
            "meaning": "complex refractive index of sample",
            "units": "dimensionless"
          },
          {
            "symbol": "d",
            "meaning": "sample thickness",
            "units": "mm"
          },
          {
            "symbol": "c",
            "meaning": "speed of light",
            "units": "3×10⁸ m/s"
          }
        ]
      },
      {
        "latex": "$$\\tilde{n}(\\omega) = n(\\omega) + i\\kappa(\\omega)$$",
        "description": "Complex Refractive Index",
        "variables": [
          {
            "symbol": "\\tilde{n}(\\omega)",
            "meaning": "complex refractive index",
            "units": "dimensionless"
          },
          {
            "symbol": "n(\\omega)",
            "meaning": "real part: refractive index (phase velocity)",
            "units": "dimensionless"
          },
          {
            "symbol": "\\kappa(\\omega)",
            "meaning": "imaginary part: extinction coefficient (absorption)",
            "units": "dimensionless"
          }
        ]
      },
      {
        "latex": "$$\\alpha(\\omega) = \\frac{2\\omega\\kappa(\\omega)}{c}$$",
        "description": "Absorption Coefficient",
        "variables": [
          {
            "symbol": "\\alpha(\\omega)",
            "meaning": "absorption coefficient (Beer-Lambert law)",
            "units": "cm⁻¹"
          },
          {
            "symbol": "\\omega",
            "meaning": "angular frequency (2πf)",
            "units": "rad/s"
          },
          {
            "symbol": "\\kappa(\\omega)",
            "meaning": "extinction coefficient",
            "units": "dimensionless"
          },
          {
            "symbol": "c",
            "meaning": "speed of light",
            "units": "cm/s"
          }
        ]
      },
      {
        "latex": "$$I(d) = I_0 e^{-\\alpha(\\omega) d}$$",
        "description": "Beer-Lambert Law (intensity attenuation)",
        "variables": [
          {
            "symbol": "I(d)",
            "meaning": "transmitted intensity at depth d",
            "units": "W/cm²"
          },
          {
            "symbol": "I_0",
            "meaning": "incident intensity",
            "units": "W/cm²"
          },
          {
            "symbol": "\\alpha(\\omega)",
            "meaning": "absorption coefficient",
            "units": "cm⁻¹"
          },
          {
            "symbol": "d",
            "meaning": "propagation distance (sample thickness)",
            "units": "cm"
          }
        ]
      },
      {
        "latex": "$$\\Delta \\phi = \\frac{\\omega}{c}[n(\\omega) - 1]d$$",
        "description": "Phase Delay (time-of-flight through sample)",
        "variables": [
          {
            "symbol": "\\Delta \\phi",
            "meaning": "phase shift relative to free space",
            "units": "radians"
          },
          {
            "symbol": "\\omega",
            "meaning": "angular frequency",
            "units": "rad/s"
          },
          {
            "symbol": "c",
            "meaning": "speed of light",
            "units": "cm/s"
          },
          {
            "symbol": "n(\\omega)",
            "meaning": "refractive index",
            "units": "dimensionless"
          },
          {
            "symbol": "d",
            "meaning": "sample thickness",
            "units": "cm"
          }
        ]
      },
      {
        "latex": "$$\\text{SNR} \\propto \\sqrt{P_{THz} \\cdot \\tau \\cdot \\Delta\\nu}$$",
        "description": "Signal-to-Noise Ratio (simplified)",
        "variables": [
          {
            "symbol": "\\text{SNR}",
            "meaning": "signal-to-noise ratio",
            "units": "dimensionless"
          },
          {
            "symbol": "P_{THz}",
            "meaning": "average THz power",
            "units": "μW"
          },
          {
            "symbol": "\\tau",
            "meaning": "integration time per pixel",
            "units": "seconds"
          },
          {
            "symbol": "\\Delta\\nu",
            "meaning": "detection bandwidth",
            "units": "Hz"
          }
        ]
      }
    ],
    "interactionDepth": "THz-TDS can probe subsurface layers to depths of 100 μm - 10 mm depending on material properties. Penetration depth δ = 1/α where α is absorption coefficient. Non-polar, dry materials (paper, dried paint, ceramics) are relatively transparent (low α), enabling deep penetration. Polar materials (water, alcohols) and conductors (metals, salts) strongly absorb THz, limiting penetration to surface (<100 μm). Dry paper and parchment: 1-10 mm (multi-sheet penetration), low water content → transparent; can image through ~10-20 sheets. Dried oil paint (lean): 0.5-5 mm (multiple layers), depends on pigment; lead white, ochres relatively transparent; carbon black opaque. Tempera and fresco: 0.2-2 mm, aqueous binders; if fully dried, moderately transparent. Textiles (dry cotton, linen, silk): 5-20 mm (multiple fabric layers), low absorption enables seeing through layers. Ceramics and pottery: 1-10 mm, depends on composition and porosity; glazes may be opaque if metallic. Moist materials (wet paint, humid paper): <100 μm, water strongly absorbs THz (>100 cm⁻¹ at 1 THz); surface only. Metals and graphite: <1 μm (skin depth), highly reflective; THz does not penetrate conductors. Salts (NaCl, gypsum, efflorescence): <50 μm, ionic materials absorb strongly via lattice resonances.",
    "spatialResolution": "Lateral Resolution: 150 μm - 1.5 mm (diffraction-limited; depends on frequency and focusing optics). Depth Resolution: 10-100 μm (depends on pulse duration and material dispersion). Limiting factors: Wavelength (0.03-3 mm): diffraction limits lateral resolution to ~λ/2, Pulse duration (~1 ps): limits temporal (depth) resolution to ~300 μm in free space, Material dispersion: pulse broadening in sample degrades depth resolution, Signal-to-noise ratio: weak signals limit ability to resolve small features, Scattering: rough interfaces, heterogeneous materials scatter THz (reduce penetration/resolution), Water absorption: moisture in sample attenuates signal, limiting depth and resolution.",
    "detectionLimit": "Thin layer detection: ~10-50 μm thickness (if sufficient refractive index contrast). Material identification: ~1-5% concentration for strongly absorbing species in matrix. Dynamic range: 10³-10⁴ in amplitude (30-40 dB in power) typical for commercial systems; can reach 10⁵-10⁶ (50-60 dB) with optimization. Signal-to-noise: SNR 1000:1 to 10,000:1 achievable for strong reflectors; degrades for weak signals (thin layers, low contrast)."
  },
  "instrumentation": {
    "source": "THz generation: (1) Photoconductive antenna (most common), or (2) Optical rectification in nonlinear crystal (ZnTe, GaP, DAST). Pump laser: Ti:sapphire or fiber laser (800 nm or 1550 nm, 100 fs pulses, 80-100 MHz rep rate, 10-100 mW average power). THz output: broadband pulse (0.1-4 THz typical), peak field 1-100 kV/cm, average power 1-100 μW. THz photon energy: 0.4-40 meV (0.1-10 THz), corresponding to 4-400 cm⁻¹ or λ = 30 μm - 3 mm. Average THz power: 1-100 μW (peak power during pulse: mW-level but 100 fs duration → low average). Pulsed (single-cycle pulses, ~1 ps duration); coherent (phase-stable); broadband (octave-spanning spectrum); Gaussian beam profile.",
    "detector": "Photoconductive antenna (gated detection), Electro-optic sampling (in ZnTe, GaP crystal), or Bolometer (incoherent detection, less common for TDS). Sensitive to 0.1-10 THz (limited by generation bandwidth and detector response). Quantum efficiency ~10⁻⁶-10⁻⁴ for photoconductive detection (very low, but coherent detection enables high SNR via lock-in). Time resolution: Sub-picosecond (limited by laser pulse width and gate pulse duration; <100 fs achievable).",
    "optics": "Femtosecond laser (Ti:sapphire or fiber laser), Beam splitter (divide pump and probe beams), Optical delay line (motorized stage, 0-300 ps delay range), THz emitter (photoconductive antenna or nonlinear crystal), THz optics (off-axis parabolic mirrors, polyethylene lenses), Sample stage (XY motorized for imaging, Z for focusing), THz detector (photoconductive antenna or electro-optic crystal), Lock-in amplifier (phase-sensitive detection), Computer control and data acquisition. Beam path: Pump beam → emitter → THz pulse → parabolic mirror (collimate) → sample → parabolic mirror (focus) → detector ← probe beam (time-delayed). Transmission or reflection geometry. Off-axis parabolic mirrors (Au-coated) focus THz to spot size 0.5-3 mm (depends on frequency and f-number).",
    "criticalComponents": [
      "Stable femtosecond laser (amplitude and timing stability critical for coherent detection)",
      "Precision optical delay line (sub-μm positioning accuracy, 0-300 ps range)",
      "High-efficiency THz emitter/detector pair (photoconductive antennas with optimized bias and laser power)",
      "Low-loss THz optics (parabolic mirrors preferred over lenses; avoid water vapor absorption in beam path)",
      "Dry air or N₂ purge (eliminate water vapor absorption, which has strong lines at 1.1, 1.7, 2.5 THz)",
      "Vibration isolation (mechanical stability essential for μm-scale alignment)",
      "Lock-in amplifier (phase-sensitive detection recovers weak signals from noise)",
      "Motorized sample stage (automated 2D/3D raster scanning for imaging)"
    ],
    "typicalConfiguration": "**Standard transmission THz-TDS:** Ti:sapphire laser (800 nm, 80 MHz, 100 fs pulses, 500 mW). 80:20 beam splitter: 80% to emitter (photoconductive antenna biased at 20-50 V), 20% to probe arm. Delay line: retroreflector on motorized stage (300 mm travel, 2 ps range). THz beam collimated and focused by 90° off-axis parabolic mirrors (f = 50-100 mm, spot size ~2 mm at focus). Sample on motorized XY stage at focus. Transmitted THz collected by second parabolic mirror, focused onto detector antenna. Lock-in amplifier (ref: laser rep rate or chopped emitter bias). Dry air purge (RH < 5%) or N₂ flow enclosure. Acquisition: scan delay 0-50 ps in 50 fs steps (1000 points), 10 ms integration per point → 10 sec per waveform. 2D imaging: 50 × 50 pixels, 10 sec/pixel → 7 hours (or faster with reduced integration).",
    "commercialSystems": [
      {
        "name": "TERA K15 THz-TDS System",
        "vendor": "Menlo Systems (Toptica Photonics)",
        "notes": "Fiber laser-based (1550 nm), 0.1-4 THz, transmission/reflection modes, automated delay, purge enclosure. Approximate cost: $150,000-$300,000. URL: https://www.menlosystems.com"
      },
      {
        "name": "TeraPulse 4000",
        "vendor": "TeraView",
        "notes": "Ti:sapphire-based, 0.06-4 THz, high power (>100 μW), reflection imaging mode, spectroscopy + imaging. Approximate cost: $200,000-$400,000. URL: https://www.teraview.com"
      },
      {
        "name": "THz Spectrometer T-Spec",
        "vendor": "EKSPLA (Excellitas)",
        "notes": "Compact design, 0.1-3 THz, transmission/reflection, automated sample stage, software suite. Approximate cost: $120,000-$250,000. URL: https://www.eksplalasers.com"
      },
      {
        "name": "TAS7500 Series",
        "vendor": "Advantest",
        "notes": "Industrial THz imaging (originally for semiconductor inspection), 0.05-7 THz, fast scanning. Approximate cost: $300,000-$500,000. URL: https://www.advantest.com"
      }
    ]
  },
  "methodology": {
    "samplePreparation": [
      "Sampling required: No - transmission: <10 × 10 cm (beam size ~2-5 mm, raster scan for larger areas); reflection: any size (limited by stage); thickness: ideally <5 mm for transmission (depends on absorption)",
      "Position sample on motorized XY stage at THz focus",
      "For transmission: sample should be perpendicular to beam (use alignment laser)",
      "Flat samples: mount on low-absorption holder (HDPE, quartz window)",
      "Curved objects: may require rotation stage or reflection geometry",
      "No pressure or contact needed (non-contact measurement)",
      "No preparation required for most heritage objects (non-invasive)",
      "Clean surface (remove dust) with soft brush if needed",
      "Avoid moisture (wet cleaning) before measurement - water absorbs THz strongly",
      "For very rough surfaces: reflection mode better than transmission (specular reflection component)",
      "Not required - THz-TDS is non-invasive subsurface technique",
      "However, if destructive cross-section available (from conservation sampling), can correlate THz findings with optical microscopy, SEM, etc.",
      "Moisture: ambient humidity absorbs THz in beam path; sample moisture strongly attenuates signal. Purge with dry air or N₂",
      "Dust/particles: scatter THz if size comparable to wavelength (mm-scale). Remove with gentle cleaning",
      "Fingerprints: oils and residues on sample surface can affect THz transmission (absorption, scattering). Handle with gloves",
      "Condensation: cold sample in humid environment → water film forms, blocks THz. Equilibrate sample to room temperature before measurement"
    ],
    "measurementProtocol": "**STEP 1: System Preparation and Purge (30-60 minutes)**\n- Power on femtosecond laser (warm-up 30-60 min for stability)\n- Activate dry air or N₂ purge system (flow ~10-20 L/min through beam path enclosure)\n- Monitor humidity: aim for <5% RH in THz path (use hygrometer)\n- Verify laser output stable (power, spectrum)\n- Align THz emitter and detector with laser beams (optimize coupling, maximize THz signal)\n- Critical parameters: Laser stable (power fluctuations <1%), Humidity <5% in THz path, THz signal optimized (check reference waveform)\n\n**STEP 2: Reference Measurement (No Sample) (10-30 seconds per waveform)**\n- With no sample in beam path, acquire reference THz waveform\n- Scan optical delay over full range (0-50 ps typical)\n- Record E_ref(t): THz electric field vs. time\n- Typical parameters: 1000 time points (50 fs steps), 10-50 ms integration per point\n- Save reference waveform (will be used to normalize sample measurement)\n- Verify reference quality: strong main pulse, minimal ringing, good SNR (>1000:1 for peak)\n- Critical parameters: Reference SNR >1000:1, Pulse shape clean (minimal etalon effects), Reproducible (repeat acquisition shows <1% variation)\n\n**STEP 3: Sample Positioning and Alignment (5-15 minutes)**\n- Place sample on stage at THz focus\n- Use alignment laser (visible, co-aligned with THz) to position sample\n- For transmission: sample perpendicular to beam; verify transmitted beam still reaches detector\n- For reflection: adjust sample angle (typically 45° or normal incidence with beam splitter)\n- Use motorized XY stage to locate region of interest\n- Perform coarse Z-scan (along beam axis) to find optimal focus (maximum transmitted signal for transmission, or specular reflection for reflection mode)\n- Critical parameters: Sample at focus (Z position optimized), Sample alignment good (beam centered, angle correct), Transmitted/reflected signal detected\n\n**STEP 4: Sample Measurement (Single Point Spectroscopy) (10-30 seconds per position)**\n- With sample in place, acquire THz waveform\n- Scan delay over same range as reference\n- Record E_sample(t)\n- Use same integration time as reference for direct comparison\n- Inspect waveform: compare to reference - note time shift (indicates refractive index), amplitude reduction (absorption), and pulse shape changes (dispersion)\n- If signal too weak (<10% of reference), sample may be too thick or too absorbing (try thinner sample, different position, or reflection mode)\n- Critical parameters: Sufficient transmitted signal (>1% of reference minimum), Time shift visible (confirms sample in beam), No clipping or saturation\n\n**STEP 5: 2D/3D Imaging (Optional, for Spatial Mapping, 1-24 hours)**\n- Define scan area (e.g., 50 × 50 mm) and pixel size (0.5-2 mm step)\n- Motorized stage rasters sample under fixed THz beam\n- At each pixel, acquire full THz waveform (10-30 sec)\n- Total time: N_pixels × t_per_pixel (e.g., 100×100 pixels × 10 sec = 28 hours; often use faster parameters: 50×50 × 5 sec = 2 hours)\n- Save 3D data cube: E(x,y,t)\n- Monitor progress; pause/resume if needed\n- Can extract specific time slices (depth-resolved imaging) or integrate full pulse (transmission contrast)\n- Critical parameters: Sample stable (no drift during long scan), Consistent SNR across scan area, Data size manageable (100×100×1000 points = 10 MB, reasonable)\n\n**STEP 6: Spectral Calibration (Optional, 15-30 minutes)**\n- If absolute spectroscopic quantification needed: measure calibration samples with known thickness and refractive index (e.g., HDPE, quartz plate)\n- Compare measured transmission to calculated (Fresnel equations) to validate system calibration\n- Check for systematic errors (etalon effects, misalignment)\n- Apply corrections if needed\n\n**STEP 7: Multi-Position or Multi-Sample Measurement (Variable, hours to days for large studies)**\n- Move to next region of interest or load next sample\n- Repeat steps 3-5\n- For comparative studies: maintain consistent measurement conditions (laser power, integration time, purge quality) across all samples\n- Acquire new reference periodically (every 30-60 min) to account for slow drifts in laser or environment\n\n**STEP 8: Post-Measurement Documentation (10-20 minutes)**\n- Record metadata: sample ID, measurement locations (photograph with marked positions), environmental conditions (T, RH), system parameters (laser power, integration time)\n- Save all waveforms and images\n- Export data for offline processing and analysis",
    "typicalParameters": [
      {
        "parameter": "THz frequency range",
        "value": "0.1-3 THz",
        "notes": "Range: 0.05-10 THz. Limited by emitter/detector bandwidth; higher frequencies attenuate more in samples"
      },
      {
        "parameter": "Optical delay scan range",
        "value": "0-50 ps",
        "notes": "Range: 0-300 ps. Longer range for thick samples (multiple reflections, slow pulses)"
      },
      {
        "parameter": "Time step size",
        "value": "50 fs",
        "notes": "Range: 10-200 fs. Finer steps improve frequency resolution but increase acquisition time"
      },
      {
        "parameter": "Integration time per point",
        "value": "10 ms",
        "notes": "Range: 1-100 ms. Longer integration improves SNR linearly with √t but slows acquisition"
      },
      {
        "parameter": "THz spot size at focus",
        "value": "1-2 mm",
        "notes": "Range: 0.5-5 mm. Depends on focusing optics and frequency; diffraction-limited"
      },
      {
        "parameter": "Laser pulse energy at emitter",
        "value": "5-20 nJ",
        "notes": "Range: 1-100 nJ. Higher energy → more THz power but risk of photodamage to emitter antenna"
      },
      {
        "parameter": "Lock-in time constant",
        "value": "10 ms",
        "notes": "Range: 1-100 ms. Trade-off: longer time constant filters noise but slows response"
      },
      {
        "parameter": "Purge gas flow rate",
        "value": "15 L/min",
        "notes": "Range: 5-50 L/min. Sufficient to maintain <5% RH in beam path"
      },
      {
        "parameter": "Imaging pixel size",
        "value": "1 mm",
        "notes": "Range: 0.2-5 mm. Limited by spot size; finer sampling improves image but increases time"
      }
    ],
    "calibration": "**Standards used:** HDPE (high-density polyethylene) plate: known thickness (1-3 mm), n ≈ 1.53 (weakly dispersive), low absorption, Quartz plate: known thickness, n ≈ 2.1, well-characterized THz properties, Air/vacuum: reference measurement (no sample), Metal mirror (Au, Al): perfect reflector for reflection mode calibration, Commercial THz calibration standards (NIST, NPL) - emerging but limited availability.\n\n**Frequency:** Daily: reference measurement (no sample). Weekly: HDPE or quartz check (verify refractive index extraction accuracy). Monthly: full system calibration (emitter/detector response, delay stage linearity). Annually: professional service if available.\n\n**Procedure:** Transmission calibration: measure HDPE plate of known thickness d. Extract refractive index n(ω) from phase shift and compare to literature (n = 1.52-1.54 at 1 THz). Error should be <2%. If larger: check delay stage calibration, beam alignment, or Fresnel coefficient calculation. Repeat for multiple frequencies (0.5, 1, 2 THz) to verify broadband accuracy.",
    "qualityControl": [
      "Reference waveform SNR >1000:1 (peak to RMS noise)",
      "Humidity in THz path <5% (monitor continuously during measurement)",
      "Laser power stable (amplitude fluctuations <1% over measurement duration)",
      "Sample waveform sufficient SNR (>10:1 minimum; >100:1 preferred)",
      "No unexpected etalon effects (multiple reflections causing ringing)",
      "Reproducibility: repeat measurement shows <5% variation in extracted parameters",
      "Phase unwrapping correct (no 2π jumps in extracted refractive index)",
      "Common artifacts: Water vapor absorption lines - sharp dips at 1.1, 1.7, 2.5 THz (purge inadequate), Etalon fringes - periodic oscillations from parallel surfaces in sample or optics (Fabry-Perot cavity), Pulse distortion - asymmetric or broadened pulses from chromatic aberration in optics or material dispersion, Low SNR - weak signal from over-absorption, misalignment, or low laser power, Saturation - detector saturated by strong reflection (metal surface, near-normal incidence), Beam clipping - apertures or sample edges truncate THz beam, causing diffraction artifacts, Drift - slow change in signal over time from laser power drift, temperature change, or humidity increase",
      "Troubleshooting: No THz signal detected (check alignment with visible alignment laser; verify emitter/detector bias voltages applied; reduce purge flow; test emitter/detector with known working setup), Low SNR (<100:1) (increase laser power to emitter (check with power meter); optimize alignment for maximum signal; verify purge (RH <5%); use thinner sample or reflection mode), Water vapor absorption lines visible (increase purge flow rate; check enclosure for leaks; use desiccant in enclosure; wait longer after starting purge (30 min for equilibration)), Etalon fringes in spectrum (tilt sample slightly (<5°) to avoid normal incidence; use wedged windows; accept as sample property (part of signal, not artifact, if from sample geometry)), Extracted refractive index unphysical (n < 1 or negative) (check phase unwrapping algorithm; verify sample in beam (not bypassed); confirm thickness measurement accurate; use thicker sample for clearer phase shift), Imaging shows banding or stripes (reduce stage speed (smoother motion); stabilize laser (longer warm-up, active power control); secure sample better; use faster acquisition (reduce thermal drift time))"
    ]
  },
  "dataAnalysis": {
    "rawDataFormat": "**File Formats:** ASCII text (.txt, .dat): columns of time, voltage, Binary (.bin, proprietary vendor formats), HDF5 (.h5): for large imaging datasets, MATLAB (.mat) or Python pickle (.pkl).\n\n**Data Structure:** Single waveform: 1D array E(t), typically 500-2000 points. Imaging: 3D array E(x,y,t) or 4D E(x,y,z,t) for tomography.\n\n**Typical File Sizes:** Single waveform: 10-50 KB (1000 points × 8 bytes). 2D image: 10 MB - 1 GB (100×100 pixels × 1000 time points × 8 bytes = 80 MB uncompressed).",
    "preprocessing": [
      "Baseline subtraction: Remove DC offset and slow drift: fit polynomial to pre-pulse region (t < 0), subtract from entire waveform. Software: MATLAB, Python (NumPy)",
      "Windowing (apodization): Apply window function (Hann, Blackman-Harris) to time-domain waveform before FFT to reduce spectral leakage. Critical for accurate peak positions. Software: MATLAB, Python (scipy.signal)",
      "Zero-padding: Extend time-domain waveform with zeros (e.g., 1000 points → 4096 points) before FFT to increase frequency sampling resolution. Does not add information but smoother spectra. Software: MATLAB fft, Python numpy.fft",
      "Phase unwrapping: Unwrap phase φ(ω) which is periodic (wrapped to [-π, π]) to obtain continuous phase for refractive index extraction. Use 1D unwrapping algorithms. Software: MATLAB unwrap, Python numpy.unwrap",
      "Noise filtering: For low-SNR data: apply Savitzky-Golay smoothing or wavelet denoising to time-domain or frequency-domain data. Use cautiously - can distort features. Software: MATLAB, Python (scipy.signal)"
    ],
    "analysisWorkflow": "**STEP 1: Data Import and Visualization**\n- Load time-domain waveforms: reference E_ref(t) and sample E_sample(t). Plot both on same axes. Visually inspect: note time delay of sample pulse (indicates refractive index > 1), amplitude reduction (absorption), pulse broadening (dispersion). Check for artifacts (clipping, noise spikes, etalon ringing).\n\n**STEP 2: Fourier Transform to Frequency Domain**\n- Apply FFT to both waveforms: Ẽ_ref(ω) = FFT[E_ref(t)], Ẽ_sample(ω) = FFT[E_sample(t)]. Extract amplitude |E(ω)| and phase φ(ω) for both. Plot amplitude spectra: verify frequency range and SNR. Typical usable bandwidth: 0.1-3 THz (where SNR >10:1). Phase: unwrap to obtain continuous φ(ω).\n\n**STEP 3: Transmission/Reflection Coefficient Calculation**\n- Compute complex transmission: T̃(ω) = Ẽ_sample(ω) / Ẽ_ref(ω). Extract amplitude transmission T = |T̃(ω)| and phase φ_T = arg[T̃(ω)]. For reflection: compute reflection coefficient R̃(ω) similarly. Plot T(ω) and φ_T(ω) vs. frequency.\n\n**STEP 4: Material Parameter Extraction (n, κ, α)**\n- From transmission T̃(ω) and known sample thickness d, extract complex refractive index ñ(ω) = n(ω) + iκ(ω). Method: (1) Simple thin-sample approximation: n ≈ 1 + (c/ωd)φ_T. (2) Exact: solve Fresnel equations iteratively accounting for multiple reflections (more accurate but computationally intensive). Extract absorption coefficient: α(ω) = 2ωκ/c. Plot n(ω) and α(ω).\n\n**STEP 5: Spectroscopic Analysis and Fingerprinting**\n- Compare measured absorption spectrum α(ω) to reference spectra (library of heritage materials, pigments, binders). Identify spectral features: peaks correspond to molecular vibrations, phonons, or other resonances characteristic of materials. For unknown sample: match spectrum to database; for known sample: verify identity, detect adulterants or degradation products.\n\n**STEP 6: Time-Domain Analysis (Layer Thickness, Depth Profiling)**\n- Examine time-domain waveform for echoes (reflections from subsurface interfaces). Time delay between echoes Δt relates to layer thickness: d = c·Δt / (2n). Multi-layer structures: deconvolve overlapping echoes using inverse filtering or model fitting. Build depth profile: layer sequence, thicknesses, approximate refractive indices.\n\n**STEP 7: Imaging Analysis (2D/3D Reconstruction)**\n- For imaging datasets E(x,y,t): extract specific time slices (depth-resolved images) or integrate over time (transmission map). Generate pseudo-color images showing absorption or refractive index variation across sample. For tomography: apply filtered back-projection or iterative reconstruction to obtain 3D volume. Segment layers, identify hidden features.\n\n**STEP 8: Quantitative Metrics and Statistical Analysis**\n- Calculate metrics: average refractive index n̄, absorption coefficient ᾱ, layer thicknesses, interface roughness (from echo broadening). For comparative studies: statistical tests (t-test, ANOVA) on extracted parameters across samples or treatments. Generate summary tables and plots.",
    "softwareTools": [
      {
        "name": "MATLAB + custom scripts",
        "url": "https://www.mathworks.com",
        "notes": "Commercial (~$2,500 academic license). Capabilities: FFT, phase unwrapping, parameter extraction, Custom algorithms for material inversion, Plotting and visualization"
      },
      {
        "name": "Python (NumPy, SciPy, Matplotlib)",
        "url": "https://www.python.org",
        "notes": "Open-source (Free). Capabilities: FFT, signal processing, parameter extraction, Extensive scientific computing libraries, Free and flexible"
      },
      {
        "name": "TeraView vendor software",
        "url": "https://www.teraview.com",
        "notes": "Commercial (bundled, included with instrument). Capabilities: Automated waveform acquisition, Basic parameter extraction (n, α), Imaging and spectroscopy modes"
      },
      {
        "name": "Menlo Systems T-Sweeper",
        "url": "https://www.menlosystems.com",
        "notes": "Commercial (bundled, included with instrument). Capabilities: Real-time FFT display, Automated imaging, Material parameter extraction"
      },
      {
        "name": "THz Database (various)",
        "url": "Scattered across publications",
        "notes": "Database (Free, published data). Capabilities: Reference THz spectra of materials, Pigments, binders, heritage materials, Literature compilation"
      }
    ],
    "interpretationGuidelines": "**Refractive index n(ω):** Higher n → slower phase velocity, denser material. Typical values: air (n=1), organics (1.3-1.7), minerals (1.8-3.0). Dispersion (n varies with ω) indicates resonances. **Absorption α(ω):** Quantifies attenuation; peaks at resonances (molecular vibrations, phonons). Water: very high α (>100 cm⁻¹ at 1 THz). Dry organics: low α (1-10 cm⁻¹). **Time-domain echoes:** Multiple pulses indicate layered structure. Time spacing Δt → layer thickness via d = cΔt/2n. Echo strength → interface reflectivity (refractive index contrast). **Transmission imaging:** Bright areas = high transmission (thin, low-absorption material). Dark areas = low transmission (thick, high-absorption, or air gaps/cracks).",
    "commonPitfalls": [
      "Incorrect thickness measurement: Refractive index extraction requires knowing sample thickness d accurately. Error of 10% in d → 10% error in n. Calipers give ±50 μm; for mm-thick samples OK, but sub-mm samples need micrometer (±1 μm). Measure thickness carefully with micrometer or optical profiler. For irregular samples: average multiple measurements. Cross-check extracted n with literature values - if unreasonable (n < 1 or n > 5 for typical organics/minerals), suspect thickness error.",
      "Phase unwrapping errors: Phase φ(ω) wrapped to [-π, π]. Unwrapping algorithm can make 2π errors at low SNR or rapid phase changes, leading to discontinuities in n(ω). Result: saw-tooth pattern or unphysical jumps in refractive index. Visually inspect unwrapped phase for continuity. Use robust unwrapping (quality-guided or 2D spatial unwrapping for images). Verify n(ω) smooth and physically reasonable. If errors: manually correct 2π jumps or use thicker sample (larger phase shift, less ambiguity).",
      "Neglecting Fresnel reflections: Simple analysis assumes all transmitted THz propagates through sample. Reality: reflections at air-sample interfaces (Fresnel coefficients) reduce transmission by ~10-30% even for lossless sample. Ignoring → overestimated absorption. Use full Fresnel equations in material parameter extraction (account for reflection losses). Commercial software typically includes this. For manual analysis: T_measured = T_Fresnel × T_absorption; separate contributions.",
      "Water absorption masking sample features: Even small moisture content (5-10%) in sample or ambient humidity (>20% RH in beam path) causes strong THz absorption (water α ~ 100-300 cm⁻¹). Can completely attenuate signal, preventing sample characterization. Dry samples before measurement if possible (desiccator, gentle heating <50°C if object tolerates). Purge beam path rigorously (RH <5%). For hygroscopic samples: measure quickly after removal from dry environment, or accept moisture as intrinsic property and correct via known water absorption spectrum.",
      "Comparing samples with different thicknesses directly: Transmission T depends on both absorption coefficient α and thickness d: T ∝ e^(-αd). Thicker sample has lower T even if α same. Comparing T directly misleading - need to extract α or normalize by thickness. Always extract material parameters (n, α) which are thickness-independent. Compare α, not T. If only T available, normalize: T^(1/d) or express as effective absorption length. Report thickness alongside all measurements.",
      "Over-interpreting low-SNR spectral features: At high frequencies (>3 THz) or for highly absorbing samples, SNR drops (<10:1). Noise can create spurious peaks or dips in extracted α(ω) that look like real spectral features but are artifacts. Only interpret features where SNR >10:1. Plot SNR alongside spectra to indicate reliable frequency range. Apply smoothing judiciously (Savitzky-Golay, but check doesn't distort real peaks). Validate features via repeat measurements or comparison to reference spectra. If uncertain: state 'possible feature at X THz, requires confirmation with higher SNR'."
    ]
  },
  "applications": {
    "primaryUses": [
      "Non-invasive imaging of multi-layer paintings (reveal underdrawings, hidden text, pentimenti)",
      "Manuscript and document analysis (hidden text, palimpsests, watermarks, ink characterization)",
      "Pigment and binder identification via THz spectral fingerprinting",
      "Stratigraphy of paint layers (thickness, composition, sequence)",
      "Detection of moisture, salts, and conservation-related issues in porous heritage",
      "Examination of mummies and wrapped remains (non-ionizing alternative to CT)",
      "Ceramics, faience, and glass analysis (composition, defects, repairs)",
      "Textile and paper structure analysis (weave, fibers, coatings, degradation)"
    ],
    "materialTypes": [
      "Oil paintings (canvas, panel)",
      "Murals and frescoes (wall paintings)",
      "Paper and parchment (manuscripts, prints)",
      "Textiles (tapestries, historic fabrics)",
      "Ceramics and pottery",
      "Glass",
      "Mummies and organic remains",
      "Metals",
      "Wet/moist materials"
    ],
    "caseStudies": [
      {
        "title": "Rembrandt Painting: THz Imaging Reveals Hidden Under-Drawing",
