Repository: ddrizzil/HyperImage

# HyperImage Web Application

Modern web application for browsing and searching scientific analysis techniques in conservation science.

## Features

- **Comprehensive Technique Documentation**: Detailed pages for each technique with physics, instrumentation, protocols, and data analysis
- **Search & Filter**: Search across all techniques and filter by category, destructiveness, and portability
- **Multimodal Combinations**: Explore how techniques can be combined
- **Responsive Design**: Works on desktop, tablet, and mobile
- **Fast & SEO-Friendly**: Optimized for static hosting

File: web/src/data/techniques/uv-fluorescence-longwave.json (part 1 of 3)
{
  "id": "uv-fluorescence-longwave",
  "name": "UV-Induced Fluorescence Photography (Longwave)",
  "acronym": "UVF / UVIFL / UV fluorescence",
  "category": "Imaging Techniques",
  "subcategory": "Luminescence Photography",
  "summary": "UV-induced fluorescence photography (longwave) is a non-invasive imaging technique that captures visible light emission (fluorescence, 400-700 nm) from materials excited by ultraviolet radiation in the UVA range (315-400 nm, typically 365 nm). When organic materials absorb UV photons, electrons transition to excited states and subsequently relax, emitting lower-energy photons in the visible spectrum—a phenomenon exploited to differentiate materials based on their molecular structure and age-related chemical changes. The technique uses longwave UV sources (365 nm peak, 'black lights', Wood's lamps) to illuminate objects while blocking reflected UV with camera-mounted filters, capturing only fluorescent emission. Different materials exhibit characteristic fluorescence colors: aged varnishes glow yellow-green (oxidized terpenes, aged natural resins), proteins fluoresce blue-white (collagen in parchment, silk), many modern synthetic materials appear dark/non-fluorescent (acrylic polymers, modern retouching media), and certain pigments show distinctive responses (zinc white bright blue-white, cadmium yellow-orange, lead white cream-yellow). Heritage applications include: retouching detection (modern conservation materials typically non-fluorescent vs. aged original fluorescent), varnish assessment (distribution, degradation, thickness variations visible via fluorescence intensity), material identification (organic vs. inorganic, natural vs. synthetic binders), authentication (modern materials, anachronistic restorations), and condition documentation (biological growth, stains, adhesive residues fluoresce distinctively). The technique is rapid (minutes per image), inexpensive ($500-$5,000 equipment), portable, and requires minimal training, making it a standard first-line examination tool in paintings conservation and manuscript studies worldwide.",
  "keyApplications": [
    "Retouching and restoration detection (modern materials often non-fluorescent, aged original fluorescent)",
    "Varnish assessment (presence, distribution, degradation state, removal monitoring)",
    "Binding media identification (protein vs. oil vs. synthetic polymers based on fluorescence color/intensity)",
    "Authentication and forgery detection (modern pigments, synthetic binders, recent materials appear different)",
    "Biological contamination visualization (mold, algae, bacteria often fluoresce distinctively)",
    "Adhesive and consolidant detection (aged animal glue, PVA, acrylic consolidants fluoresce)"
  ],
  "destructiveness": "non-destructive (UVA radiation 365 nm; minimal photochemical damage if exposure brief <30 min total)",
  "portability": "highly portable (handheld UV lamps + camera; 2-5 kg typical; field-deployable)",
  "typicalTimePerMeasurement": "Minutes per image (setup 5-10 min, exposure 2-30 s depending on fluorescence intensity and camera settings)",
  "costRange": {
    "instrument": "$500-$5,000 (basic: UV lamp $100-500 + camera + filter $50-200; professional: high-power UV flash $2-5K, filtered camera system)",
    "perSample": "$30-$100 per documentation session (photographer time, no consumables)"
  },
  "relatedTechniques": [
    "normal-visible-photography",
    "infrared-reflectography",
    "xrf-scanning",
    "raman-spectroscopy",
    "macro-photography",
    "cross-polarized-photography"
  ],
  "fundamentalPhysics": {
    "principle": "Fluorescence = absorption of high-energy photons (UV, short wavelength ~365 nm) → electronic excitation (electrons promoted from ground state S₀ to excited singlet state S₁) → rapid non-radiative relaxation (vibrational energy dissipation, ~ps timescale) → radiative decay to ground state emitting lower-energy photons (visible, longer wavelength 400-700 nm, Stokes shift). Emission occurs within nanoseconds (fluorescence lifetime ~1-10 ns for organic molecules typical heritage materials), distinguishing it from phosphorescence (forbidden transitions, μs-s timescale, afterglow). Fluorescence intensity and color depend on molecular structure: conjugated π-systems (aromatic rings in aged varnish, proteins, lignin) efficient absorbers/emitters; quantum yield Φ = photons emitted / photons absorbed (0.01-0.9 for organic fluorophores, material-specific). Aged materials often fluoresce more strongly than fresh (oxidation, cross-linking create chromophores: carbonyl groups, extended conjugation). Photography captures integrated emission across visible spectrum (RGB sensor), color determined by emission spectrum convolved with camera response.",
    "physicalPhenomenon": "Jablonski diagram: UV absorption (S₀ → S₁ transition, 365 nm ~3.4 eV) → vibrational relaxation (S₁ high vibrational levels → S₁ v=0, energy dissipated as heat) → fluorescent emission (S₁ v=0 → S₀ various vibrational levels, 400-700 nm ~1.8-3.1 eV). Stokes shift (emission red-shifted vs. absorption): energy lost to vibrational relaxation → emission wavelength > absorption wavelength (typically 50-150 nm shift; 365 nm excitation → 450-550 nm emission common aged organics). Quantum yield material-dependent: proteins (tyrosine, tryptophan residues) Φ ~0.1-0.3 (blue-white fluorescence), aged varnish (oxidized terpenes, abietic acid derivatives) Φ ~0.05-0.2 (yellow-green), modern acrylics Φ ~0.001-0.01 (weak/dark). Photobleaching: prolonged UV exposure → irreversible photochemical degradation (fluorophore destruction, Φ decreases over time; minimize exposure <30 min cumulative to prevent damage).",
    "equations": [
      {
        "latex": "$$E_{photon} = h\\nu = \\frac{hc}{\\lambda}$$",
        "description": "Photon Energy (relates wavelength to energy for UV absorption, visible emission)",
        "variables": [
          {
            "symbol": "E_{photon}",
            "meaning": "photon energy",
            "units": "J or eV (1 eV = 1.602×10⁻¹⁹ J)"
          },
          {
            "symbol": "h",
            "meaning": "Planck constant (6.626×10⁻³⁴ J·s)",
            "units": "J·s"
          },
          {
            "symbol": "\\nu",
            "meaning": "frequency",
            "units": "Hz"
          },
          {
            "symbol": "c",
            "meaning": "speed of light (3×10⁸ m/s)",
            "units": "m/s"
          },
          {
            "symbol": "\\lambda",
            "meaning": "wavelength (365 nm UV, 450-550 nm visible fluorescence)",
            "units": "nm or m"
          }
        ]
      },
      {
        "latex": "$$\\Phi_F = \\frac{\\text{photons emitted}}{\\text{photons absorbed}}$$",
        "description": "Fluorescence Quantum Yield (efficiency of fluorescence process)",
        "variables": [
          {
            "symbol": "\\Phi_F",
            "meaning": "quantum yield (dimensionless, 0-1)",
            "units": "dimensionless"
          },
          {
            "symbol": "\\text{photons emitted}",
            "meaning": "number of fluorescent photons emitted",
            "units": "count"
          },
          {
            "symbol": "\\text{photons absorbed}",
            "meaning": "number of UV photons absorbed",
            "units": "count"
          }
        ]
      },
      {
        "latex": "$$I_F = \\Phi_F \\cdot I_0 \\cdot (1 - e^{-\\epsilon c l}) \\approx \\Phi_F \\cdot I_0 \\cdot \\epsilon c l \\quad \\text{(dilute)}$$",
        "description": "Fluorescence Intensity (proportional to concentration for optically thin samples)",
        "variables": [
          {
            "symbol": "I_F",
            "meaning": "fluorescence intensity (emitted light)",
            "units": "arbitrary or W/m²"
          },
          {
            "symbol": "\\Phi_F",
            "meaning": "quantum yield",
            "units": "dimensionless"
          },
          {
            "symbol": "I_0",
            "meaning": "incident UV intensity",
            "units": "W/m²"
          },
          {
            "symbol": "\\epsilon",
            "meaning": "molar absorptivity (material-specific, λ-dependent)",
            "units": "L·mol⁻¹·cm⁻¹"
          },
          {
            "symbol": "c",
            "meaning": "concentration of fluorophore",
            "units": "mol/L"
          },
          {
            "symbol": "l",
            "meaning": "path length (sample thickness)",
            "units": "cm"
          }
        ]
      },
      {
        "latex": "$$\\Delta \\lambda_{Stokes} = \\lambda_{emission} - \\lambda_{excitation}$$",
        "description": "Stokes Shift (emission red-shifted from excitation due to energy loss)",
        "variables": [
          {
            "symbol": "\\Delta \\lambda_{Stokes}",
            "meaning": "Stokes shift",
            "units": "nm (typically 50-150 nm for organic fluorophores)"
          },
          {
            "symbol": "\\lambda_{emission}",
            "meaning": "peak emission wavelength (450-550 nm typical)",
            "units": "nm"
          },
          {
            "symbol": "\\lambda_{excitation}",
            "meaning": "excitation wavelength (365 nm UVA)",
            "units": "nm"
          }
        ]
      }
    ],
    "interactionDepth": {
      "description": "UV penetration depth in materials determines fluorescence origin (surface vs. subsurface). UVA 365 nm: moderately penetrating (1-100 μm in opaque materials like paint, 100 μm - mm in translucent like varnish, parchment). Absorption coefficient material-dependent: dense pigmented paint (strong UV absorption, penetration <10 μm, surface fluorescence only), varnish layer (transparent to UV, penetration 50-500 μm, bulk fluorescence), parchment (collagen matrix, penetration 100 μm - 1 mm, subsurface + surface). Fluorescence emission escapes from shallower depth (self-absorption: emitted visible light also absorbed by material, especially if thick; effective emission depth ~10-100 μm typical, biased toward surface). Not depth-resolved (unlike OCT): integrates fluorescence from all depths within penetration range, weighted toward surface. Thick varnish (>100 μm) fluoresces more intensely than thin (<20 μm) due to more fluorophore volume, but relationship non-linear (self-absorption, scattering complicate).",
      "materialSpecific": [
        {
          "material": "Varnish (natural resin, aged)",
          "penetrationDepth": "50-500 μm (UV penetrates entire thickness if <500 μm, partial if thicker)",
          "visualizedFeatures": "Bulk fluorescence (yellow-green, entire varnish layer glows), distribution (even vs. patchy application), degradation (darker fluorescence = more degraded)"
        },
        {
          "material": "Oil paint (pigmented, opaque)",
          "penetrationDepth": "5-50 μm (UV absorbed by pigments, surface fluorescence only)",
          "visualizedFeatures": "Surface binder fluorescence (aged oil medium glows faintly yellow-cream), pigment-specific (zinc white bright, lead white cream, umber dark)"
        },
        {
          "material": "Parchment, vellum (collagen)",
          "penetrationDepth": "100 μm - 1 mm (translucent, UV penetrates deeply)",
          "visualizedFeatures": "Bulk protein fluorescence (blue-white, entire thickness glows), ink (iron-gall dark absorbs UV, no fluorescence; carbon black also dark)"
        },
        {
          "material": "Paper (cellulose, lignin)",
          "penetrationDepth": "50-500 μm (depends on density, brightness)",
          "visualizedFeatures": "Lignin fluorescence (yellow, stronger in wood-pulp paper vs. rag), optical brighteners (modern paper, bright blue-white fluorescence), stains (foxing, water damage: orange-brown fluorescence)"
        },
        {
          "material": "Textiles (natural fibers)",
          "penetrationDepth": "50-500 μm (between/through fibers)",
          "visualizedFeatures": "Fiber fluorescence (silk blue-white protein, cotton/linen weak yellow cellulose), dyes (some fluoresce: madder orange-red, others dark), consolidants (applied adhesives fluoresce)"
        }
      ]
    },
    "spatialResolution": {
      "lateral": "Limited by camera resolution and optics, not UV fluorescence physics. Typical: 100-500 μm/pixel (standard photography setup, 1-5 m camera-to-object distance, 20-50 MP sensor). Can be improved: macro UVF (10-50 μm/pixel using macro lenses, close distance; see #4 macro + UV combination). No fundamental fluorescence-limited resolution (emission diffuse, scatters in material, but camera optics determine image sharpness).",
      "depth": "Not depth-resolved. Integrates fluorescence over penetration depth (10-500 μm depending on material). Cannot distinguish 'fluorescence from 20 μm vs. 200 μm depth' (unlike OCT, confocal fluorescence microscopy). Entire UV-penetrated volume contributes to image.",
      "limitingFactors": [
        "Camera resolution (sensor MP, lens quality; standard DSLR 20-50 MP → 100-500 μm/pixel @ 1-5 m distance)",
        "Lighting uniformity (uneven UV → uneven fluorescence; shadows, hotspots reduce clarity)",
        "Focus (fluorescence emission diffuse, but camera must focus on object surface for sharp image; shallow DOF at close range)",
        "Noise (low fluorescence intensity → long exposure or high ISO → noise; reduces effective resolution, detail visibility)"
      ]
    },
    "sensitivity": {
      "description": "Detects fluorescent materials at μg-mg levels (thin layers, trace residues visible if quantum yield adequate). Fluorescence intensity proportional to concentration × quantum yield × UV intensity: I_F ∝ Φ × c × I_UV (for optically thin samples). Minimum detectable: aged varnish ~5-10 μm thickness visible (fluorescence intensity ~10-100× above camera noise floor), animal glue residues ~1-5 μm (strong fluorescence, Φ ~0.1-0.3), modern acrylic retouching ~10-50 μm (weak fluorescence, Φ ~0.001-0.01, requires thicker layer for detection). Dynamic range: camera sensor 12-15 EV (4000-32000:1) → distinguishes fluorescence intensity variations 100:1 easily (bright vs. dark regions), 1000:1 with HDR techniques. Compared to naked eye: photography more sensitive (long exposure 2-30 s integrates weak fluorescence, eye ~30 ms integration → camera 100-1000× more sensitive). Spectroscopy more sensitive (dedicated fluorometers detect ppm-ppb fluorophores, but point-by-point slow; UV photography sacrifices chemical specificity for spatial coverage, speed)."
    }
  },
  "instrumentation": {
    "source": {
      "type": "Longwave ultraviolet (UVA) lamps: (1) Mercury vapor tubes (Wood's lamps: Hg emission peaks 365 nm + 405 nm, filtered to block visible), (2) UV-LEDs (365 nm ±10 nm, solid-state, compact), (3) UV flash (xenon flash tube + UVA filter, high-intensity pulsed).",
      "specifications": "**UVA wavelength:** 315-400 nm (defined range), typically 365 nm peak (convenient: strong Hg line, efficient excitation for most organics, minimal short-wave UV damage vs. UVB/UVC). **Intensity:** 1-100 W/m² @ 50 cm distance (handheld lamps 4-40W electrical, 0.5-5 W UV output; studio systems 100-400W, 10-50 W UV). **Spectrum:** Narrowband (365 ±10 nm LED, or 365+405 nm Hg filtered) vs. broadband (300-400 nm UVA range, less selective). **Filter:** Blocks visible light (Wood's glass, UV-pass filter: transmits 315-400 nm UV, blocks >420 nm visible; ensures lamp emits only UV, camera sees only fluorescence not reflected UV).",
      "powerRange": "Handheld lamps: 4-40W electrical (0.5-5W UV output, 1-10 W/m² @ 50 cm). Studio lamps: 100-400W electrical (10-50W UV, 10-100 W/m² @ 1 m). UV flash: 200-1000 W·s stored energy (high peak UV intensity, brief pulse ~1 ms)."
    },
    "detector": {
      "type": "Digital camera: DSLR, mirrorless, or medium-format. Standard RGB sensor (Bayer array, typical) or monochrome (specialized, higher sensitivity, no color info). Modified or unmodified (stock cameras work; UV-modified cameras remove IR-cut filter for higher UV transmission, but UVF uses visible fluorescence so modification not essential).",
      "spectralRange": "Captures visible fluorescence emission: 400-700 nm (standard RGB sensor response). Excitation blocked by camera filter (UV-absorbing, Schott GG400, or yellow filter: transmits visible 420-700 nm, blocks UV <400 nm → camera sees only fluorescence, not reflected UV).",
      "efficiency": "Quantum efficiency: 40-60% peak (modern CMOS sensors, 500-600 nm). Fluorescence emission typically 450-600 nm (blue-yellow-green for most heritage materials) → good sensor match. UV-modified cameras (IR-cut filter removed): slight sensitivity improvement in blue 400-450 nm (5-10% gain), but stock cameras adequate (fluorescence emission mostly >420 nm, standard sensors efficient there).",
      "resolution": "Standard camera sensors: 20-60 MP (5000×3300 to 9500×6300 pixels). Spatial resolution limited by camera-to-object distance, lens (not fluorescence); see spatial resolution section. Higher MP preferred (more detail, but diminishing returns >30-40 MP for typical object sizes, distances)."
    },
    "opticalSystem": {
      "components": [
        "**UV source (lamps or flash):** 2-4 UV lamps (handheld 4-40W, or studio-mounted 100-400W, positioned 30-90° to surface for even coverage), or UV flash units (substitute for visible flash, same mounts/controls). Wood's lamps common (Spectroline, UVP, Labino: 4-8W handheld tubes, 365 nm peak, filtered). LED UV panels (cheap: $50-200, 20-100W, 365 nm; Amazon, Ali-Express; adequate for small objects, lower intensity vs. professional).",
        "**Camera body:** DSLR or mirrorless (manual control essential: exposure, focus, ISO). Full-frame preferred (larger sensor → better low-light performance, lower noise; UVF often dim, long exposures). Examples: Nikon D850, Canon 5D IV, Sony A7R IV.",
        "**Lens:** Standard photography lens (50 mm, 24-70 mm zoom, typical). No special UV optics required (fluorescence emission visible wavelengths, normal glass transparent). Macro lens if close-up UVF (see #4 macro + UVF combination).",
        "**Camera filter (UV-blocking, yellow):** Critical component. Blocks reflected/scattered UV, transmits visible fluorescence. Options: (1) Schott GG400 or GG420 (glass UV-cut filter, transmits >400 or >420 nm, blocks <400 nm; 2-3 mm thick, screw-mount or gel holder, $50-200). (2) Yellow filter (Wratten #8, #12, Lee #101 Yellow; transmits >500 nm, blocks UV+blue; enhances contrast if fluorescence yellow-green, $10-50). (3) Clear UV filter + yellow gel (combination: UV filter blocks UV, yellow further enhances; $20-100 total). Mount: screw onto lens (52-82 mm thread), or gel holder (sheet filters, flexible).",
        "**Tripod:** Stable support (long exposures 2-30 s typical UVF; handhold impossible, tripod essential). Remote shutter (cable, wireless, or 2 s timer: avoid vibration).",
        "**Dark environment:** Blackout curtains, dark room (suppress ambient visible light → camera sees only fluorescence, not reflected room light). Or shoot in darkened gallery/storage (after-hours, lights off). Ambient light contaminates: room light + fluorescence captured → washes out fluorescence, reduces contrast. Dark room: fluorescence-only image, maximum contrast.",
        "**Scale, color reference (optional):** Include in frame (same as normal photography; allows measurement, color comparison). Some fluorescence references available (uranium glass, fluorescent minerals: emit known colors, calibrate camera response; specialty, not routine)."
      ],
      "beamPath": "UV lamp → object (absorbs UV, emits visible fluorescence) → camera filter (blocks UV, transmits visible) → lens → sensor (captures fluorescence image). Critical: UV must not reach sensor directly (would overexpose, damage; filter blocks it). Only fluorescence passes filter (Stokes-shifted, longer wavelength than excitation → filter transmits).",
      "focusing": "Standard photography focusing (autofocus or manual). Focus on object surface (fluorescence emission from surface/near-surface, depth ~10-100 μm; camera focuses on surface for sharp image). Live view helpful (dim fluorescence visible on LCD, easier than viewfinder; magnify for precise focus)."
    },
    "criticalComponents": [
      "UV-blocking filter on camera (Schott GG400, yellow filter; without it, reflected UV reaches sensor → overexposed white image, no fluorescence visible; ESSENTIAL)",
      "Filtered UV source (Wood's lamp, UV-LED; emits UV only, minimal visible; cheap unfiltered 'black lights' emit visible purple → contaminates image, use proper Wood's lamps)",
      "Dark environment (ambient light <10 lux; otherwise room light + fluorescence mixes, reduces contrast, washes out weak fluorescence)",
      "Stable camera (tripod + remote shutter; long exposures, vibration = blur)"
    ],
    "typicalConfiguration": "**Museum conservation lab setup:** Camera: Nikon D850 (45 MP full-frame, excellent low-light ISO 64-25600, 14.8 EV dynamic range), 50 mm f/1.8 lens (fast aperture for dim fluorescence, or f/4-f/8 if adequate light, more DOF). Tripod-mounted 2-5 m from object (painting, manuscript, textile on easel or table). Camera filter: Schott GG400 UV-blocking filter (52 mm screw-mount, transmits >400 nm, blocks UV <400 nm; $80-150). Lighting: 2× Spectroline BIB-150P (150W longwave UV lamps, 365 nm, filtered, $300-600 each), mounted on light stands, positioned 45° left/right of object (1 m distance, even UV coverage, no harsh shadows). Settings: Manual mode, ISO 800-3200 (balance noise vs. light; fluorescence often dim, need higher ISO than normal photography), aperture f/5.6-f/8 (adequate DOF for flat paintings ±5 cm, sufficient light), shutter 2-15 s (long exposure integrates weak fluorescence, tripod stable), RAW capture. White balance: custom or fixed (3200K tungsten approximates fluorescence emission yellow-green, but not critical, adjust post). Environment: darkened room (lights off, blackout curtains, ambient <5 lux; only UV lamps on, camera sees only fluorescence). **Portable field setup:** Camera: Canon 5D IV or similar, 24-70 mm lens. Handheld UV lamps: 2× Labino Midlight (8W UV-LED handheld, 365 nm, battery-powered, $200-400 each), held by assistant or mounted on lightweight stands. Camera filter: Tiffen UV-Haze or Hoya UV + Wratten #12 yellow gel (combined: block UV, enhance contrast; $30-80 total). Tripod: travel tripod (Manfrotto BeFree, 2 kg, supports 8 kg). Settings: similar to studio (ISO 1600-6400 if lamps lower power, shutter 5-30 s, f/4-f/5.6). Field constraints: ambient light control harder (shoot dusk/night, or improvised blackout tent over object + camera; or accept ambient, process to subtract background). **Budget DIY setup ($200-500 total):** Camera: any DSLR with manual mode (used Canon Rebel, Nikon D3xxx series, $200-400). Lens: kit lens 18-55 mm. UV lamps: 2× cheap UV-LED black lights (Amazon $25-50 each, 20-50W, 365 nm; adequate for small objects <50 cm, lower intensity vs. professional). Camera filter: Hoya HMC UV(0) filter ($20-40) + yellow gel sheet (Lee #101, $5-15). Tripod: budget ($30-100). Total: $300-650. Compromises: lower UV intensity (longer exposures 15-60 s, or higher ISO 3200-12800, more noise), cheaper filters (more UV leakage, slight purple cast), but functional for routine retouching detection, varnish assessment (adequate for 80% heritage applications).",
    "facilityRequirements": {
      "space": "Small studio, conservation lab, or gallery. 3×3 m minimum (object, camera 2-5 m away, lights on stands, maneuvering space). Darkening capability (blackout curtains, or after-hours in museum gallery lights-off). No special construction (portable setup, temporary blackout acceptable).",
      "utilities": [
        "Electrical: 110/240 VAC, 10-15 A (UV lamps 2×150W = 300W, or LED 2×50W = 100W; camera, computer if tethered).",
        "No water, gas, exhaust (UV lamps emit ozone trace amounts, but negligible at UVA wavelengths vs. UVC; ventilation normal room adequate).",
        "Darkening: blackout curtains, shades, or after-hours (suppress ambient visible light <10 lux for optimal contrast; or accept ambient, longer exposures, post-processing to subtract background)."
      ],
      "environmental": [
        "Temperature: comfortable 18-25°C (equipment, operator; no special cooling needed, UV lamps warm slightly <50°C surface, safe for objects if exposure brief <30 min).",
        "Humidity: standard lab 30-60% RH (no special requirements; objects, electronics tolerate normal range).",
        "UV safety: UVA (365 nm) low acute hazard (vs. UVB/UVC), but prolonged skin/eye exposure → erythema, photodamage. Safety measures: UV-blocking glasses (amber, block <400 nm; protect operator eyes if working near lamps hours), minimize direct gaze at lamps, limit object exposure <30 min cumulative (prevent photobleaching fluorophores, photochemical damage to organics)."
      ]
    },
    "commercialSystems": [
      {
        "vendor": "Spectroline / Spectronics Corporation",
        "modelName": "BIB-150P Bench/Inspection Lamp (longwave UV)",
        "specifications": "150W mercury vapor lamp, 365 nm peak, filtered (Wood's glass: blocks visible, transmits UVA), ~20 W UV output @ 15 inches (38 cm). Bench-mount or handheld. Standard industrial/conservation UVF source.",
        "approximateCost": "$400-$700 per lamp",
        "url": "https://www.spectroline.com"
      },
      {
        "vendor": "UVP / Analytik Jena",
        "modelName": "UVGL-58 Handheld UV Lamp",
        "specifications": "6W longwave (365 nm) handheld lamp, 4×15 cm illumination area, battery or AC powered, filtered. Portable field use.",
        "approximateCost": "$200-$350",
        "url": "https://www.uvp.com"
      },
      {
        "vendor": "Labino",
        "modelName": "Midlight UV Spotlight (365 nm LED)",
        "specifications": "8W UV-LED, 365 nm ±5 nm, battery-powered (4 hr runtime), 15×20 cm spot @ 40 cm, lightweight (500 g). Conservation-oriented, Swedish manufacture.",
        "approximateCost": "$300-$500",
        "url": "https://www.labino.com"
      },
      {
        "vendor": "Broncolor / Profoto (flash manufacturers)",
        "modelName": "UV Flash Heads (custom)",
        "specifications": "Studio flash modified with UVA filters (UV-pass + visible-block), 200-1000 W·s. High-intensity pulsed UV for fast imaging (1/200 s sync speed vs. 2-30 s continuous). Specialty, expensive ($2,000-$5,000 per head).",
        "approximateCost": "$2,000-$5,000 per flash head (custom modification)",
        "url": "Contact manufacturers (custom orders)"
      },
      {
        "vendor": "Schott / Edmund Optics",
        "modelName": "GG400 UV-Blocking Filter (glass)",
        "specifications": "Schott GG400 glass filter, transmits >400 nm (50% @ 400 nm, >90% @ 420-700 nm), blocks UV <400 nm (OD >4). 2-3 mm thick, available in mounted filters (52-82 mm threads) or sheets (cut to size). Standard camera UV-block for UVF.",
        "approximateCost": "$50-$200 (depending on size, mounting)",
        "url": "https://www.edmundoptics.com, https://www.schott.com"
      },
      {
        "vendor": "Budget / DIY",
        "modelName": "UV-LED black lights (Amazon, Ali-Express) + Hoya UV filter + yellow gel",
        "specifications": "UV-LED 20-100W, 365 nm (cheap $25-100), unfiltered or minimally filtered (emits some visible purple). Combine with Hoya HMC UV filter ($20-40) + Wratten #12 yellow gel ($5-15) on camera. Total budget: $50-200.",
        "approximateCost": "$50-$200 (complete lighting + filtration)",
        "url": "Various (Amazon, eBay, photography retailers)"
      }
    ]
  },
  "methodology": {
    "samplePreparation": {
      "samplingRequired": false,
      "sampleSize": "Entire objects imaged in situ. No size limit (UVF applicable to 1 cm micro-objects to 10 m murals; adjust UV lamp placement, camera distance). Typical: paintings 0.5-5 m², manuscripts 20×30 cm, textiles 1-10 m², sculptures variable.",
      "mountingProcedure": "Position object as for normal photography (easel, wall, table). No special mounting. Ensure access for UV lamps (position lamps 30-90° to surface, 50 cm - 2 m distance depending on power, coverage needed). For large objects (murals): may require scaffolding, lifts to position lamps uniformly.",
      "surfacePreparation": "None required typically. Clean surface optional (dust scatters UV, may reduce fluorescence signal slightly; soft brush or compressed air if conservation permits, but often unnecessary, dust fluorescence itself informative). No coating, wetting, contact (completely non-invasive).",
      "contaminationConcerns": "Ambient light (room light contaminates fluorescence image → darken room, blackout curtains essential for clean images). Fingerprints, oils (on object: natural skin oils may fluoresce faintly blue-white, could confuse; on camera filter: block light, reduce transmission → clean filter with lens cloth before use). Ozone (UVA lamps emit trace ozone, especially mercury vapor; not hazardous at typical concentrations, exposure durations, but ventilate room if long sessions >1 hr continuous operation)."
    },
    "measurementProtocol": {
      "steps": [
        {
          "stepNumber": 1,
          "title": "Equipment Setup and Safety Preparation",
          "description": "**Camera setup:** Mount camera on tripod, position 2-5 m from object (framing to include entire object or area of interest). Attach UV-blocking filter to lens (Schott GG400 or yellow filter; screw onto front element, verify secure). Set camera Manual mode (full control exposure, focus). **UV lamps:** Position 2-4 lamps around object (45° angles typical: front-left, front-right, and optionally back-left, back-right if large object; 0.5-2 m distance depending on lamp power, desired coverage). Angle lamps to illuminate object evenly (avoid shadows, hotspots; test by observing UV-induced fluorescence visually, adjust until even glow). Plug in lamps (AC power), or charge batteries (if battery lamps). Do NOT turn on yet (UV exposure minimized until ready to shoot). **Safety:** UV-blocking eyewear for operator (amber glasses, block <400 nm; optional but recommended if working near UV lamps for extended periods >30 min cumulative; UVA less hazardous than UVB/UVC but prolonged exposure → eye strain, potential lens damage over years). Warning signs (if public space: 'UV imaging in progress, do not enter' or similar; prevent accidental exposure, explain unusual lighting). **Environment:** Darken room (lights off, close curtains/shades, blackout if available; ambient light <10 lux ideal; measure with light meter or smartphone lux app). If complete darkening impossible (gallery, field): shoot during dusk/night, or accept ambient, plan to subtract in post-processing (less optimal but workable). **Test shot (optional):** Turn on UV lamps briefly (30 s), turn off room lights, observe object (naked eye: should see fluorescence glow, colors distinctive; camera live view: image appears on LCD, adjust framing). Turn off UV lamps (minimize object exposure until final capture).",
          "duration": "20-30 minutes (initial setup; subsequent sessions 5-10 min if equipment stored ready)",
          "criticalParameters": [
            "UV-blocking filter on camera (ESSENTIAL; verify installed, secure, clean)",
            "Room darkened (ambient <10 lux; blackout curtains, lights off)",
            "UV lamps positioned for even coverage (test, observe fluorescence, adjust angles, distances)",
            "Safety eyewear (if prolonged work near UV; UVA low risk but prudent precaution)"
          ]
        },
        {
          "stepNumber": 2,
          "title": "Normal Visible Light Photography (Baseline Comparison)",
          "description": "Before UVF: capture standard visible light photograph (same framing, camera position, lighting setup but with normal lights instead of UV). Purpose: baseline for comparison (normal appearance vs. fluorescence), documentation (show object in natural state), alignment reference (overlay normal + UVF in post-processing, register features). Procedure: UV lamps OFF, room lights ON (or daylight, or studio lights: normal illumination). Camera filter (UV-blocking) can remain (transmits visible, so normal photo unaffected) or remove (slightly more light, but minimal difference). Camera settings: Manual mode, ISO 100-400, aperture f/8-f/11 (adequate DOF), shutter 1/60-1/250 s (normal exposure for ambient/studio lights), RAW capture. White balance: custom (gray card, or auto). Capture baseline image. Review (histogram, focus, framing). Note settings (will differ from UVF settings: normal photo shorter exposure, lower ISO; UVF longer exposure, higher ISO due to dim fluorescence).",
          "duration": "5 minutes per view",
          "criticalParameters": [
            "Same framing as UVF (allows pixel-aligned comparison; do not move camera/tripod between normal and UVF shots)",
            "Good exposure (histogram centered, no clipping; baseline must be well-documented for comparison)",
            "RAW format (preserve data, flexibility in post-processing)"
          ]
        },
        {
          "stepNumber": 3,
          "title": "UV Fluorescence Imaging (Primary Capture)",
          "description": "**Pre-exposure setup:** Room lights OFF (complete darkness or <5 lux ambient). UV lamps ON (wait 30-60 s for stabilization if mercury vapor lamps; LEDs instant, no warm-up). Camera: verify UV-blocking filter installed (check filter on lens, essential). Live view enabled (rear LCD or tethered to computer; observe fluorescence image in real-time, easier than viewfinder in dark room). **Exposure determination:** Metering challenging (camera meter may underexpose fluorescence, which is dim; manual adjustment recommended). Start with settings: ISO 1600-3200 (balance noise vs. light; fluorescence typically weak), aperture f/5.6-f/8 (sufficient DOF for flat objects ±5 cm, allow more light than f/11), shutter 5-15 s (initial guess; long exposure integrates weak fluorescence). Capture test shot (review histogram: should be centered or slightly right for ETTR - expose to the right, maximize signal, minimize noise; if too dark, increase shutter 15 → 30 s or ISO 3200 → 6400; if too bright, decrease shutter 15 → 5 s or ISO 3200 → 1600). Iterate (2-3 test shots typical until histogram optimal). **Focus:** Manual focus via live view (autofocus struggles in dim fluorescence; switch lens to manual, use live view 5-10× magnification, focus on object surface features: edges, texture; focus on fluorescence itself, which coincides with object surface). Verify sharpness (zoom 100% in live view, adjust focus until sharp; critical, refocus if blurred). **Final capture:** Settings finalized (ISO, aperture, shutter for correct exposure; focus sharp). Remote shutter release or 2 s timer (avoid vibration from button press, long exposure 5-30 s sensitive to shake). Trigger capture (camera exposes 5-30 s, red LED blinking; do not move camera, object, or lamps during exposure). Wait for completion (image saves to card, 2-5 s for RAW file). **Review immediately:** Display image on LCD (zoom 100%, check focus, exposure, fluorescence distribution). Histogram (verify no clipping highlights or crushed shadows; fluorescence dynamic range wide, bright areas: varnish, zinc white; dark areas: modern retouching, iron-gall ink; histogram should cover range without clipping extremes). If satisfactory: note settings, proceed to additional views (different angles, details, close-ups if needed). If issues (underexposed, blurred, uneven lighting): adjust, retake (better to spend extra time now than discover problems later when object unavailable). **Multiple exposures (optional):** If dynamic range exceeds camera (very bright fluorescence + very dark non-fluorescent areas): bracket exposure (e.g., 5 s, 15 s, 45 s), merge HDR in post-processing (extend effective dynamic range, capture both bright varnish and faint retouching fluorescence in single composite).",
          "duration": "10-20 minutes per view (including test shots, exposure iteration, final capture; faster if experienced, 5 min; slower if first time, 30 min)",
          "criticalParameters": [
            "UV-blocking filter on camera (without it, image will be overexposed white from reflected UV; verify BEFORE exposing)",
            "Exposure optimized (histogram centered or ETTR; if too dark, increase shutter/ISO; if too bright, decrease; fluorescence dim, easy to underexpose)",
            "Focus sharp (manual focus via live view; autofocus unreliable in dim fluorescence)",
            "Stable camera (tripod, remote shutter, no vibration during long exposure 5-30 s)",
            "Minimal UV exposure to object (total cumulative <30 min; prolonged UV → photobleaching, photochemical damage; capture efficiently, turn off lamps between shots if multi-view session)"
          ]
        },
        {
          "stepNumber": 4,
          "title": "Detail and Close-Up UVF (Optional)",
          "description": "For high-resolution fluorescence imaging of specific areas (retouching details, varnish variations, inscription fluorescence): move camera closer or use macro lens (see #4 macro + UVF combination). Maintain UV lighting (may need to reposition lamps closer for even coverage of smaller FOV). Same procedure (darken room, UV on, camera filter, manual exposure, focus). Macro UVF challenges: (1) **Shallow DOF** (macro magnification → DOF 300-500 μm @ f/8, 1:1; may need focus stacking if 3D object, or stop down f/11-f/16, accept longer exposure or higher ISO). (2) **Lighting uniformity** (close distance, harder to light evenly; ring UV light ideal, or fiber-optic UV guides for oblique illumination). (3) **Intensity** (inverse-square law: close distance → much brighter UV → fluorescence stronger, but also easier to overexpose highlights; test exposure carefully, may need shorter shutter than wide-field UVF). Typical settings: ISO 800-1600 (lower than wide-field, closer distance stronger fluorescence), aperture f/8-f/11, shutter 2-10 s (less than wide-field 5-30 s). Captures: 5-20 detail areas typical (specific retouching spots, varnish boundaries, material transitions). Benefit: resolves fine features (10-50 μm/pixel macro UVF vs. 100-500 μm/pixel normal UVF; individual pigment grains fluorescence, fine cracks in varnish, thread-level textile fluorescence).",
          "duration": "30-60 minutes (5-20 details @ 3-5 min each including repositioning, exposure, capture)",
          "criticalParameters": [
            "Lighting adjusted for close distance (reposition UV lamps, or use ring/fiber-optic UV for even macro illumination)",
            "Focus critical (shallow DOF, must be precise; live view magnified focus essential)",
            "Exposure compensation (closer = brighter UV = stronger fluorescence; test, avoid overexposure)"
          ]
        },
        {
          "stepNumber": 5,
          "title": "Multi-Angle or Raking UVF (Advanced, Optional)",
