Repository: ddrizzil/HyperImage

# HyperImage Web Application

Modern web application for browsing and searching scientific analysis techniques in conservation science.

## Features

- **Comprehensive Technique Documentation**: Detailed pages for each technique with physics, instrumentation, protocols, and data analysis
- **Search & Filter**: Search across all techniques and filter by category, destructiveness, and portability
- **Multimodal Combinations**: Explore how techniques can be combined
- **Responsive Design**: Works on desktop, tablet, and mobile
- **Fast & SEO-Friendly**: Optimized for static hosting

File: web/src/data/techniques/optical-coherence-tomography.json (part 1 of 3)
{
  "id": "optical-coherence-tomography",
  "name": "Optical Coherence Tomography",
  "acronym": "OCT",
  "category": "Imaging Techniques",
  "subcategory": "Depth-Resolved Optical Imaging / Interferometry",
  "summary": "Optical Coherence Tomography (OCT) is a non-invasive, non-contact optical imaging technique that captures high-resolution, depth-resolved cross-sectional images of semi-transparent and scattering materials using low-coherence interferometry. Originally developed for biomedical applications (retinal imaging in ophthalmology, 1990s), OCT has been increasingly adapted for cultural heritage since the 2000s, leveraging near-infrared light (typically 800-1550 nm wavelengths) to penetrate beneath surfaces and generate 2D and 3D structural maps with axial (depth) resolution of 1-15 μm and lateral resolution of 5-25 μm, imaging depths of 0.5-3 mm depending on material optical properties. The technique works by splitting a low-coherence light source (superluminescent diode, femtosecond laser, or swept-source laser) into reference and sample arms; light reflected from different depths within the sample interferes with the reference beam only when the optical path lengths match within the coherence length (~1-10 μm), creating depth-encoded interference fringes that are detected and processed to reconstruct cross-sectional images (B-scans) analogous to ultrasound but using light instead of sound. Heritage applications include: varnish and coating layer visualization (thickness measurement 5-200 μm, distribution, degradation), paint layer stratigraphy (number of layers, thickness, interfaces without sampling), underdrawing and pentimenti detection (carbon black, graphite beneath paint layers if within penetration depth), glazing and transparent layer characterization (glazes, media, consolidated areas), damage assessment (cracks, delamination, voids internal structure), and monitoring conservation treatments (varnish removal progress, consolidation penetration depth). OCT provides unique micro-stratigraphic information non-destructively that previously required destructive cross-sectioning, though penetration is limited to optically accessible depths (typically <3 mm, often <1 mm in dense, highly scattering materials like thick oil paint) and provides structural not chemical information (complemented by spectroscopic techniques for material identification).",
  "keyApplications": [
    "Varnish layer imaging (thickness 10-200 μm, surface vs. buried layers, degradation, removal monitoring)",
    "Paint layer stratigraphy (count layers, measure thickness 20-500 μm, identify interfaces without cross-sectioning)",
    "Underdrawing detection (carbon-based drawing materials beneath paint if <1 mm depth, shallow vs. IRR deeper)",
    "Glaze and transparent layer characterization (thin glazes 5-50 μm, media, consolidants, distribution)",
    "Subsurface damage visualization (cracks, delamination, voids 50-500 μm beneath surface, invisible surface inspection)",
    "Treatment monitoring (real-time varnish removal, consolidation penetration, cleaning depth control non-invasive)"
  ],
  "destructiveness": "non-destructive (near-infrared light, low power ~mW; no contact, no alteration; safe for all heritage materials including light-sensitive)",
  "portability": "portable to transportable (commercial systems: 10-50 kg portable cart-based; research systems: benchtop 50-200 kg; field-deployable systems emerging 5-15 kg handheld, though less common)",
  "typicalTimePerMeasurement": "Seconds to minutes (single B-scan 2D cross-section: 0.5-5 s; 3D volume: 30 s - 5 min depending on area, resolution; real-time imaging possible modern systems 10-100 fps for monitoring)",
  "costRange": {
    "instrument": "$50,000-$300,000 (commercial heritage OCT: $80-150K typical; biomedical OCT adapted: $50-200K; custom research systems: $100-300K with specialized capabilities)",
    "perSample": "$100-$500 per imaging session (operator time 1-3 hours setup, acquisition, processing; no consumables; if external service: $500-2000 per object depending on area, resolution, complexity)"
  },
  "relatedTechniques": [
    "irr-infrared-reflectography",
    "ultrasound-imaging",
    "confocal-microscopy",
    "macro-xrf-mapping",
    "raman-spectroscopy",
    "thz-imaging"
  ],
  "fundamentalPhysics": {
    "principle": "Low-coherence interferometry: broadband light source (Δλ = 20-100 nm, coherence length l_c = λ²/Δλ ≈ 2-10 μm) split into reference arm (mirror at fixed or scanning position) and sample arm (light penetrates sample, backscattered from internal structures at different depths). Reflected light from both arms recombines at detector; interference occurs only when optical path length difference ΔL < l_c (within coherence length), creating depth-gated detection. By scanning reference mirror (time-domain OCT) or analyzing spectral interference (spectral-domain OCT, swept-source OCT), depth information (z-axis) is encoded in interference pattern. Lateral scanning (x-y galvanometer mirrors or sample stage) builds 2D cross-sections (B-scans: x-z slices) and 3D volumes (x-y-z). Axial resolution Δz ≈ 0.44 λ²/(nΔλ) (determined by source coherence length; 800 nm, Δλ = 50 nm, n = 1.5 → Δz ≈ 4 μm in tissue-like media). Lateral resolution Δx ≈ 4λf/(πD) (diffraction-limited, determined by focusing optics; f = focal length, D = beam diameter; typically 5-25 μm). Penetration depth limited by scattering: multiple scattering randomizes photon paths, reduces coherent signal (ballistic + snake photons detected, diffuse photons rejected); typical penetration 0.5-3 mm depending on material (transparent varnish: 1-3 mm; dense oil paint: 0.2-1 mm; metals, opaque materials: surface only <10 μm).",
    "physicalPhenomenon": "Michelson interferometer configuration: low-coherence source (broadband, short coherence length distinguishes it from laser interferometry which has long coherence, cannot depth-resolve). Light backscattered from sample depth z_s interferes with reference mirror at z_r only if |z_s - z_r| < l_c/2 (coherence gate, rejects out-of-range light, provides depth resolution). Interference intensity I ∝ I_r + I_s + 2√(I_r I_s) cos(2πΔz/λ + φ) (where Δz = |z_s - z_r|, φ = phase). Axial scan (A-scan): record intensity vs. depth (1D profile, millisecond acquisition modern systems). Lateral scan: repeated A-scans at x positions → B-scan (2D cross-section, seconds acquisition). Raster scan: B-scans at y positions → 3D volume (minutes acquisition). **Spectral-domain OCT (SD-OCT, Fourier-domain):** Modern standard; reference mirror fixed, interference spectrum recorded via spectrometer (wavelength λ vs. intensity), Fourier transform converts spectrum → depth profile (all depths simultaneously, 100-1000× faster than time-domain scanning mirror, superior sensitivity). **Swept-source OCT (SS-OCT):** Wavelength-tunable laser sweeps through spectral range, single photodetector records intensity vs. λ, Fourier transform → depth profile; advantages: higher speed (100-400 kHz A-scan rate vs. 20-100 kHz SD-OCT), longer wavelength options (1300-1550 nm, deeper penetration), but more expensive laser source.",
    "equations": [
      {
        "latex": "$$\\Delta z = \\frac{2 \\ln(2)}{\\pi} \\frac{\\lambda_0^2}{n \\Delta\\lambda} \\approx 0.44 \\frac{\\lambda_0^2}{n \\Delta\\lambda}$$",
        "description": "Axial Resolution (depth resolution, coherence-limited)",
        "variables": [
          {"symbol": "\\Delta z", "meaning": "axial resolution (depth resolution in sample, FWHM)", "units": "μm"},
          {"symbol": "\\lambda_0", "meaning": "center wavelength of light source", "units": "nm (typically 800, 1050, or 1300 nm)"},
          {"symbol": "\\Delta\\lambda", "meaning": "spectral bandwidth (FWHM of source spectrum)", "units": "nm (20-100 nm typical)"},
          {"symbol": "n", "meaning": "refractive index of sample (1.3-1.6 typical heritage materials: varnish, paint)", "units": "dimensionless"}
        ]
      },
      {
        "latex": "$$\\Delta x = \\frac{4\\lambda_0 f}{\\pi D} \\approx 1.22 \\frac{\\lambda_0 f}{D}$$",
        "description": "Lateral Resolution (diffraction-limited, focused beam spot size)",
        "variables": [
          {"symbol": "\\Delta x", "meaning": "lateral resolution (x or y, spot size FWHM)", "units": "μm"},
          {"symbol": "\\lambda_0", "meaning": "center wavelength", "units": "nm"},
          {"symbol": "f", "meaning": "focal length of objective lens", "units": "mm (10-100 mm typical)"},
          {"symbol": "D", "meaning": "beam diameter at objective (before focusing)", "units": "mm (1-10 mm)"}
        ]
      },
      {
        "latex": "$$z_{\\text{max}} = \\frac{\\lambda_0^2}{4n\\delta\\lambda}$$",
        "description": "Maximum Imaging Depth (SD-OCT, spectral resolution-limited)",
        "variables": [
          {"symbol": "z_{\\text{max}}", "meaning": "maximum depth range (imaging depth, limited by spectral sampling)", "units": "mm"},
          {"symbol": "\\delta\\lambda", "meaning": "spectral resolution (pixel spacing in spectrometer)", "units": "nm (0.05-0.2 nm typical spectrometer)"},
          {"symbol": "\\lambda_0, n", "meaning": "center wavelength, refractive index", "units": "nm, dimensionless"}
        ]
      },
      {
        "latex": "$$I(z) = I_r + I_s(z) + 2\\sqrt{I_r I_s(z)} \\cos\\left(\\frac{4\\pi n z}{\\lambda_0}\\right)$$",
        "description": "Interference Signal (simplified, single scatterer at depth z)",
        "variables": [
          {"symbol": "I(z)", "meaning": "detected interference intensity (depth-encoded)", "units": "arbitrary"},
          {"symbol": "I_r", "meaning": "reference arm intensity", "units": "arbitrary"},
          {"symbol": "I_s(z)", "meaning": "sample arm backscattered intensity from depth z", "units": "arbitrary"},
          {"symbol": "n, z, \\lambda_0", "meaning": "refractive index, depth, wavelength", "units": "dimensionless, μm, nm"}
        ]
      },
      {
        "latex": "$$\\mu_{\\text{eff}} = \\sqrt{3\\mu_a(\\mu_a + \\mu_s')}$$",
        "description": "Effective Attenuation Coefficient (limits penetration depth, scattering + absorption)",
        "variables": [
          {"symbol": "\\mu_{\\text{eff}}", "meaning": "effective attenuation coefficient (determines signal decay with depth)", "units": "mm⁻¹ or cm⁻¹"},
          {"symbol": "\\mu_a", "meaning": "absorption coefficient (material-dependent, wavelength-dependent)", "units": "mm⁻¹"},
          {"symbol": "\\mu_s'", "meaning": "reduced scattering coefficient (μ_s' = μ_s (1 - g), where g = anisotropy)", "units": "mm⁻¹"}
        ]
      }
    ],
    "interactionDepth": {
      "description": "OCT penetration depth material-dependent, governed by optical scattering and absorption. Near-infrared light (800-1550 nm) chosen for: (1) **Low absorption:** Water, organics (varnish, binders) have absorption minima NIR (vs. visible absorbed by pigments, UV absorbed by organics). (2) **Moderate scattering:** Sufficient backscatter for signal (vs. transparent glass, no scattering, weak OCT signal), but not excessive (vs. metals, opaque pigments, immediate scattering, no penetration). **Typical penetration:** Varnish (transparent, low scatter): 1-3 mm, limited by absorption, multiple scattering at depth (signal decays, S/N decreases, effective depth ~1-2 mm practical). Oil paint (moderate scatter, pigment-dependent): 0.2-1 mm (lead white, zinc white moderately scattering → 0.5-1 mm; umber, ochre, red pigments more absorbing → 0.2-0.5 mm; carbon black highly absorbing → surface only, <50 μm; titanium white extremely scattering → 0.1-0.3 mm). Tempera (matte, high scatter): 0.2-0.5 mm. Paper, parchment (fibers scatter): 0.5-1.5 mm. Wood (cellular structure): 0.5-2 mm (species-dependent, along grain deeper than cross-grain). Textiles (woven, loose): 1-3 mm (between fibers, low scatter air gaps, deeper than solid paint). Metals, opaque substrates: surface only, <10 μm (no penetration, OCT not useful bulk metals, but surface coatings detectable). **Wavelength dependence:** Longer wavelength (1300-1550 nm) penetrates deeper than 800 nm (scattering ∝ 1/λ⁴ Rayleigh regime, or 1/λ Mie; absorption windows); trade-off: longer λ → worse axial resolution (Δz ∝ λ²), so balance penetration vs. resolution (800 nm: 2-5 μm resolution, 0.5-1.5 mm depth; 1300 nm: 5-15 μm resolution, 1-3 mm depth; choose per application).",
      "materialSpecific": [
        {"material": "Varnished paintings (natural resin, synthetic)", "penetrationDepth": "1-3 mm total (varnish 20-200 μm clear, paint layers 50-500 μm beneath, may image 2-4 layers if not too opaque)", "visualizedFeatures": "Varnish thickness, surface cracks, interface with paint, paint layer count (if layers <50-100 μm distinguishable, thicker if refractive index mismatch strong), top 2-3 paint layers typically (deeper if light colors: lead white, zinc white, cadmium yellow; shallower if dark: umbers, blacks)"},
        {"material": "Unvarnished tempera, fresco", "penetrationDepth": "0.2-1 mm (matte surface scatters, pigment-dependent; tempera 0.3-0.7 mm typical; fresco lime matrix scatters 0.5-1 mm)", "visualizedFeatures": "Paint layer structure (tempera multiple thin layers 20-50 μm egg binder; fresco lime layers, pigment distribution), surface texture (brushstrokes, application method), cracks, delamination"},
        {"material": "Glazed ceramics, pottery", "penetrationDepth": "Glaze 50-300 μm (transparent, images through), ceramic body 0.5-1.5 mm (porous, scatters moderately)", "visualizedFeatures": "Glaze thickness, crazing (cracks in glaze, sharp refractive index change air/glaze → strong OCT signal), glaze-body interface, porosity in ceramic (voids, inclusions)"},
        {"material": "Parchment, vellum (manuscripts)", "penetrationDepth": "0.5-1.5 mm (collagen matrix, fibers scatter; entire parchment thickness 100-500 μm usually within penetration)", "visualizedFeatures": "Surface preparation (scraping, polishing marks), ink penetration (iron-gall ink 10-50 μm into parchment, OCT detects if sufficient contrast), fiber structure, repairs (patches, adhesives different scattering)"},
        {"material": "Paper (rag, wood-pulp)", "penetrationDepth": "0.5-1.5 mm (fiber network scatters, density-dependent; rag paper less scatter, wood-pulp more)", "visualizedFeatures": "Fiber structure (laid lines, chain lines if watermark paper), ink/pigment penetration, surface coatings (sizing, consolidants), foxing, degradation (fiber loss, voids)"},
        {"material": "Wood (panels, sculpture)", "penetrationDepth": "0.5-2 mm (cellular structure scatters; along grain 1-2 mm, cross-grain 0.5-1 mm; species-dependent: oak, pine more porous, deeper; ebony, mahogany denser, shallower)", "visualizedFeatures": "Wood grain (growth rings, vessels, rays), surface coatings (gesso, paint, varnish), cracks (radial, tangential), insect damage (galleries, exit holes if near surface)"},
        {"material": "Textiles (silk, linen, wool)", "penetrationDepth": "1-3 mm (woven structure, air gaps between fibers, low effective scattering allows deep penetration; solid threads 50-200 μm scatter individually)", "visualizedFeatures": "Weave structure (warp, weft, 3D arrangement), fiber diameter, surface coatings (dyes, consolidants, adhesives), damage (breaks, abrasion, thinning)"},
        {"material": "Metals, opaque pigments (pure)", "penetrationDepth": "<10 μm (no penetration; metals reflect, opaque; carbon black, iron oxides absorb strongly NIR)", "visualizedFeatures": "Surface coatings only (varnish, wax, patina on metal surface detectable if transparent; bulk metal, opaque pigment layers invisible OCT; use X-ray, ultrasound for bulk metals)"}
      ]
    },
    "spatialResolution": {
      "lateral": "5-25 μm typical (diffraction-limited by focusing optics). **Standard systems:** 10-20 μm (focal length 30-50 mm, beam diameter 2-5 mm, 800-1300 nm wavelength; adequate for layer boundaries, varnish, paint; resolves features >20-30 μm: brushstrokes, cracks, grain boundaries). **High-resolution systems:** 5-10 μm (short focal length 10-20 mm, or higher NA optics; resolves pigment grains 10-50 μm, fine cracks, but shorter working distance <10 mm, less practical uneven surfaces). **Widefield systems:** 20-50 μm (longer focal length, larger FOV, faster scans but coarser lateral; used for large-area surveys, then zoom high-res ROIs). Trade-off: lateral resolution vs. depth-of-focus (DOF) (high-resolution short focal length → shallow DOF <0.5 mm, sample must be flat or scan Z-axis; low-resolution long focal length → deep DOF 2-5 mm, tolerates surface topography).",
      "depth": "1-15 μm axial resolution (depth, z-axis; determined by coherence length, better than lateral by 2-5×). **Standard systems:** 5-10 μm (Δλ = 30-50 nm bandwidth, 800-1300 nm center; adequate distinguish paint layers 20-50 μm thickness, varnish 10-200 μm). **Ultra-high-resolution systems:** 1-3 μm (Δλ = 100-200 nm, broadband source or femtosecond laser; resolves thin glazes 5-20 μm, varnish degradation layers, interfaces, but expensive, less common heritage). Axial resolution isotropic (independent of focus, sample position; vs. lateral resolution varies with focus depth). Depth range (z_max): Typically 1-5 mm in air (spectrometer-limited, SD-OCT; in sample: z_max/n ≈ 0.7-3 mm for n = 1.5 typical). Adjustable via spectrometer design (more pixels, narrower δλ → larger z_max, but slower, more expensive).",
      "limitingFactors": [
        "Source bandwidth (axial resolution: broader Δλ better, but cost increases; 50 nm standard, 100-200 nm research ultra-high-res)",
        "Focusing optics (lateral resolution: NA, focal length; high-NA short focus better resolution, worse DOF, working distance)",
        "Scattering (signal decays with depth, effective penetration <3 mm typically, limits useful depth range even if z_max larger)",
        "Sample surface topography (uneven surfaces: focus varies, degrades lateral resolution unless dynamic focus correction or long focal length low-NA accepts roughness)",
        "Speckle noise (coherent imaging artifact, granular pattern from interference multiple scatterers; reduces contrast, spatial resolution effective; mitigate via compounding, averaging, or adaptive filtering)"
      ]
    },
    "sensitivity": {
      "description": "OCT detects refractive index changes (interfaces between layers: air/varnish n = 1.0/1.5, varnish/paint n = 1.5/1.6, paint/ground n = 1.6/2.0; Δn ≈ 0.1-0.5 typical) and backscattering intensity differences (pigment grains, fibers, voids scatter differently than binders, media). **Minimum detectable Δn:** ~0.01-0.05 (strong interface, high S/N >30 dB; weaker 0.05-0.1 detectable but low contrast <10 dB, may miss if noisy). **Minimum layer thickness:** ~2-3× axial resolution (10 μm axial resolution → detect layers ≥20-30 μm; thinner layers: overlap, appear blurred, difficult distinguish; ultra-thin <10 μm: require 1-3 μm UHR-OCT systems). **Dynamic range:** 40-60 dB typical (10⁴-10⁶ intensity range; detects weak signals from depth despite scattering attenuation, but noise floor limits: weak scatterers at depth <1% surface intensity may be undetectable). **Sensitivity vs. depth:** Decreases exponentially (scattering attenuates signal, e^(-2μt) round-trip; at penetration depth ~1/μ, signal reduced 37% = 4 dB loss; practical imaging depth where S/N >10 dB ≈ 1-3 mm depending on μ material). **Compared to other techniques:** OCT resolution intermediate (ultrasound: axial 50-200 μm, worse; confocal microscopy: 1 μm, better but slower, shallower <500 μm; THz imaging: 10-50 μm axial, similar but different contrast mechanisms). OCT unique: fast (real-time B-scans), non-contact (vs. ultrasound coupling gel), deeper than confocal (mm vs. μm), better resolution than THz, optimal niche heritage stratigraphy."
    }
  },
  "instrumentation": {
    "source": {
      "type": "Low-coherence broadband light source: (1) **Superluminescent diode (SLD, SLED):** Most common (fiber-coupled, compact, stable, 10-30 mW output, 800-1550 nm center wavelengths available, Δλ = 20-80 nm, cost $1-5K per SLD, long lifetime 10K-50K hours). (2) **Femtosecond laser (Ti:Sapphire, Yb-doped fiber):** Ultra-broadband (Δλ = 100-300 nm, center 800-1300 nm, enables 1-3 μm axial resolution), but expensive ($50-200K), complex, less common except research. (3) **Swept-source laser (tunable):** Wavelength sweeps rapidly 100-400 kHz (1300-1550 nm typical, Δλ = 50-100 nm), high speed, but expensive laser ($20-80K), used advanced SS-OCT systems. (4) **Thermal / ASE broadband sources:** Cheaper ($500-2K), lower power, less common (amplified spontaneous emission from fiber amplifier, or tungsten halogen filtered to NIR; used budget systems, slower).",
      "specifications": "**Wavelength:** 800 nm (most common heritage OCT; good balance resolution, penetration, detector availability), 1050 nm (emerging; deeper penetration than 800 nm, less absorption water, organics), 1300-1550 nm (telecom wavelengths; deepest penetration, but worse resolution, requires InGaAs detectors more expensive than Si at 800 nm). **Bandwidth:** 20-80 nm standard (5-10 μm axial resolution), 100-300 nm ultra-high-res (1-3 μm resolution, research systems). **Power:** 1-30 mW (low power safe for heritage, non-damaging even light-sensitive materials; vs. W-scale lasers Raman, ablation, too intense). **Coherence length:** 2-10 μm (inversely related bandwidth; shorter = better axial resolution).",
      "powerRange": "1-30 mW total (split reference + sample arms; sample arm ~0.5-15 mW incident on object, distributed over spot size 10-20 μm diameter → ~0.01-1 W/cm² intensity; safe, below damage threshold heritage materials typically >10² W/cm² CW, >10⁶ W/cm² pulsed)."
    },
    "detector": {
      "type": "Depends on OCT configuration: **Spectral-domain (SD-OCT):** Spectrometer + line-scan camera (1D array CCD or CMOS, 1024-4096 pixels, 20-100 kHz line rate, Si-based for 600-1000 nm, InGaAs for 1000-1700 nm). **Swept-source (SS-OCT):** Photodiode (single-element, InGaAs or Si, 100 MHz bandwidth, AC-coupled, balanced detection typical to suppress DC, common-mode noise). **Time-domain (TD-OCT, obsolete):** Photodiode, but slow (scanning mirror, 1-10 kHz A-scan rate; replaced by SD-OCT, SS-OCT 100-1000× faster).",
      "spectralRange": "Detector matches source: 800 nm SLD → Si detector (400-1000 nm response), 1300-1550 nm swept-source → InGaAs detector (900-1700 nm). Spectrometer bandwidth matches source Δλ (800 ± 50 nm → spectrometer 750-850 nm range, 0.05-0.2 nm resolution per pixel, 1024-2048 pixels typical).",
      "efficiency": "Quantum efficiency: Si detector 80-95% @ 600-900 nm (good match 800 nm systems), drops <50% @ >1000 nm. InGaAs 80-90% @ 1000-1700 nm (used 1300-1550 nm systems, more expensive than Si). Spectrometer efficiency: 30-60% (grating diffraction, lens losses, detector fill factor); overall system efficiency sample-to-detector ~10-30% (optical losses: fiber coupling, beam splitters, objective focus, sample backscatter, interferometer, detector).",
      "resolution": "Spectral resolution (δλ): 0.05-0.2 nm per pixel (determines maximum imaging depth z_max = λ²/(4nδλ); 800 nm, δλ = 0.1 nm, n = 1.5 → z_max ≈ 1 mm in sample, 1.5 mm in air; coarser δλ → shallower z_max, finer → deeper but more expensive spectrometer, slower). Temporal resolution (A-scan rate): SD-OCT 20-100 kHz (limited by camera frame rate), SS-OCT 100-400 kHz (limited by sweep speed laser, detector bandwidth). Real-time imaging: B-scans (2D cross-sections) 10-100 fps (500-2000 A-scans per B-scan; 50 kHz A-scan rate, 1000 A-scans → 50 fps B-scan), fast enough visualize during treatment (varnish removal, monitor in real-time)."
    },
    "opticalSystem": {
      "components": [
        "**Fiber-optic Michelson interferometer:** Core OCT setup. (1) **Fiber coupler (beam splitter):** 50/50 or 90/10 split (50/50: balanced reference + sample power, typical; 90/10: more sample power if reference mirror reflective, less common). (2) **Reference arm:** Fiber to collimator → mirror (fixed SD-OCT, scanning TD-OCT, or calibration mirror SS-OCT), controls reference path length. Dispersion compensation (glass block, fiber, matches sample arm dispersion, critical broadband systems; mismatch → axial resolution degrades). (3) **Sample arm:** Fiber to collimator → galvanometer mirrors (2-axis, x-y scanning, closed-loop, ±5-10° deflection, 1-10 kHz scan rate; or resonant galvo: one axis 8-12 kHz, fast B-scans) → objective lens (focal length 10-100 mm, NA 0.05-0.3, achromat or plan-apochromat, diffraction-limited 5-25 μm spot) → sample. (4) **Detection arm:** Combined beams (reference + sample) → spectrometer (SD-OCT) or photodetector (SS-OCT), interference signal captured.",
        "**Galvanometer scanners:** Two mirrors (typically x-axis slow, y-axis fast, or one galvo + resonant scanner; or both closed-loop galvos if precise positioning needed). Scan patterns: Raster (B-scans along x, stepped in y, builds 3D volume; typical 500-2000 A-scans per B-scan, 100-1000 B-scans per volume), radial (spokes from center, used circular symmetric samples: paintings round damage), arbitrary (user-defined ROI, sparse sampling for speed). Positioning accuracy: ±1-10 μm (encoder feedback, closed-loop; critical for registering repeat scans, monitoring treatments).",
        "**Objective lens:** Refractive (achromat, plan-apochromat; 10-100 mm focal length, 5-25 mm clear aperture, NA 0.05-0.3; commercial microscope objectives adapted or custom telecentric lenses) or reflective (Schwarzschild, parabolic mirror; achromatic, broad wavelength range, used ultra-broadband systems, but more expensive, bulky). Working distance: 10-100 mm (short focal length, high-NA: 10-30 mm WD, high resolution, but close to sample, risk collision; long focal length, low-NA: 50-100 mm WD, safe clearance, tolerates topography, but lower resolution). Telecentric design (preferred): chief rays parallel to optical axis, constant magnification across depth, simplifies calibration, measurement.",
        "**Spectrometer (SD-OCT specific):** Collimating lens (fiber output, collimate beam) → transmission grating (1200-1800 lines/mm, disperses wavelengths) → focusing lens (camera focal plane) → line-scan camera (1024-4096 pixels, 20-100 kHz line rate, Si or InGaAs). Spectral range matches source (e.g., 750-850 nm for 800 nm SLD), calibrated (wavelength per pixel; use known absorption lines: water vapor, or reference interferometer, precision <0.01 nm). Sensitivity roll-off: Signal decreases with depth (spectrometer finite resolution limits fringe frequency detection; deeper layers → higher frequency fringes → reduced sensitivity; practical depth <50% z_max for good S/N).",
        "**Swept-source laser (SS-OCT specific):** Wavelength-tunable laser (external cavity, MEMS mirror or polygon filter; or Fourier-domain mode-locked (FDML) fiber laser, fastest; sweeps 1000-1600 nm over 50-100 nm range, 100-400 kHz sweep rate). Photodetector balanced pair (subtract DC, enhance AC interference signal, common-mode rejection, improves sensitivity 3-10 dB vs. single detector). K-clock (calibration interferometer, generates evenly-spaced frequency samples k = 2πn/λ; software resamples data, corrects sweep nonlinearity, essential accurate Fourier transform, axial resolution).",
        "**Sample mount and positioning:** XYZ stage (manual or motorized; coarse positioning, cm-range, μm-precision if motorized; or fixed sample, scan head moves, less common heritage due to object size). Tilt adjustment (align sample surface perpendicular to beam, optimize signal, reduce shadowing oblique surfaces). Some systems: handheld probe (fiber-coupled sample arm, handheld delivery, flexibility large objects murals, but less stable, more operator skill needed; emerging commercial heritage OCT). Ergonomics: sample horizontal (paintings on table, easier access, stable) or vertical (easel-mounted, natural orientation paintings, but scan head must articulate).",
        "**Data acquisition and processing:** DAQ (data acquisition: digitize spectrometer camera or photodetector, 12-16 bit ADC, USB 3.0 / CameraLink / PCIe, real-time streaming 100+ MB/s). Computer (workstation or laptop, GPU-accelerated processing for real-time display: CUDA, OpenCL; or post-processing batch mode). Software: Commercial OCT (vendor-specific: Thorlabs OCTsoftware, Santec, Michelson Diagnostics; or open-source: OCTproZ, OCIP toolkit Python/MATLAB; functions: Fourier transform spectra → depth profiles, dispersion compensation, log-scale display, B-scan/C-scan rendering, layer segmentation, thickness measurement, 3D visualization). Calibration: Axial (mirror or known material, verify μm/pixel depth scale ±1-5%), lateral (calibration target grid, verify μm/pixel x-y ±1-5%)."
      ],
      "beamPath": "Source (SLD or laser) → fiber coupler (50/50 split) → reference arm (fiber → collimator → mirror, back-reflected) + sample arm (fiber → collimator → galvo scanners → objective lens → sample, backscattered from depths z₁, z₂, ..., z_n within sample) → fiber coupler (beams recombine, interfere) → spectrometer (SD-OCT, disperses wavelengths, camera records spectrum) or photodetector (SS-OCT, records intensity vs. time as wavelength sweeps). Interference fringes encode depth information (oscillation frequency ∝ depth; Fourier transform converts spectrum/time-domain → depth-domain, A-scan profile).",
      "focusing": "Fixed focus (sample placed at objective focal plane, single depth focus; if sample tilted, warped: some regions out-of-focus, blurred, reduced sensitivity; adequate flat samples <1 mm topography variation). Dynamic focus (rare, expensive: electrically tunable lens or MEMS mirror adjusts focus depth during scan, maintains resolution across topography; or software: multiple volumes at different focus depths, merge; time-intensive). Depth-of-focus (DOF) consideration: DOF ≈ 2λ/(NA)² ≈ confocal parameter (for NA = 0.1, λ = 800 nm: DOF ≈ 0.2 mm; for NA = 0.3: DOF ≈ 20 μm; trade-off lateral resolution vs. DOF, choose NA per application: flat sample high-NA, rough sample low-NA)."
    },
    "criticalComponents": [
      "Broadband light source (quality, stability: bandwidth determines resolution, power determines sensitivity, stability <0.1% intensity drift during scan ensures uniform image intensity)",
      "Spectrometer or swept-source laser (SD-OCT: spectrometer spectral resolution, calibration critical; SS-OCT: laser sweep linearity, speed, k-clock accuracy essential)",
      "Galvanometer scanners (repeatability, speed: ±1 μm positioning accuracy, low jitter, enable reproducible scans, monitoring treatments, repeat measurements)",
      "Objective lens (quality, focal length: determines lateral resolution, working distance; achromatic over full bandwidth avoids chromatic blur, maintains axial resolution)",
      "Fiber optics and alignment (low-loss single-mode fiber, proper FC/APC connectors minimize back-reflections which create artifacts; alignment reference + sample arms <1° ensures good interference contrast)"
    ],
    "typicalConfiguration": "**Standard heritage OCT system (commercial, e.g., Thorlabs Ganymede, Santec IVS-3000):** 930 nm SLD (Δλ = 100 nm, 10 mW, 3 μm axial resolution in tissue ≈ 5 μm in paint), SD-OCT (spectrometer 2048 pixels, 70 kHz A-scan rate), galvanometer scanners (5 mm × 5 mm lateral range, 1 kHz x, 10 kHz y speeds), objective lens (focal length 36 mm, NA 0.13, spot 12 μm, working distance 25 mm), fiber Michelson interferometer (50/50 coupler), PC (GPU processing, real-time B-scan display 50 fps), software (vendor GUI: live imaging, B-scan/volume acquisition, layer detection, measurement tools, export TIFF/AVI). **Specifications:** Axial resolution 5-7 μm (in air; 3-5 μm in sample n = 1.5), lateral resolution 10-15 μm, imaging depth 2.5 mm (air), penetration 0.5-2 mm (sample), scan speed 20-70 fps B-scans (500-2000 A-scans per frame), FOV 2×2 to 10×10 mm (adjustable zoom, galvo amplitude), size 40×30×20 cm scan head, 60×40×30 cm control box + PC, weight ~20-30 kg scan head, 15-25 kg control box (portable on cart, wheels). Cost $80-150K. **Research / custom UHR-OCT system:** Ti:Sapphire femtosecond laser (center 800 nm, Δλ = 150 nm, 1 μm axial resolution), SD-OCT spectrometer (4096 pixels, custom-built, high dispersion grating 2400 lines/mm, covers 700-900 nm), high-NA objective (NA 0.3, 10 μm focal length microscope objective, 5 μm lateral resolution, WD 10 mm), closed-loop galvos (±1 μm repeatability), workstation (GPU Fourier transform, MATLAB processing). Specifications: Axial 1-2 μm, lateral 5 μm, depth 1.5 mm (limited by spectrometer, scattering), FOV 1×1 to 5×5 mm (small due to short focal length), scan speed 50 kHz A-scan (limited by camera), real-time B-scans 25-50 fps. Size: benchtop 1×0.5 m breadboard (research lab, not portable). Cost: $150-300K (laser $100K, custom spectrometer $30K, optics + detectors + electronics $50-100K, labor setup). Used: ultra-high-res studies thin varnish layers, glaze interfaces, research publications, not routine conservation.",
    "facilityRequirements": {
      "space": "Small lab or conservation studio. 2×2 m workspace (OCT system on cart or table, sample stage, operator). Portable systems: transport to gallery, storage, field site (fit standard vehicle, 2-person lift, setup 15-30 min). Benchtop research: dedicated optics lab (vibration isolation table, dark room for alignment, climate-controlled ±2°C, 40-60% RH stable).",
      "utilities": ["Electrical: 110/240 VAC, 5-10 A (OCT system 100-500 W; PC, monitors, scanners, laser cooling if present; standard wall outlet adequate).", "Cooling: Forced air or water (laser cooling if femtosecond or high-power; SLD/swept-source typically air-cooled TEC, integrated, no external cooling).", "Network: Ethernet or WiFi (optional; remote monitoring, cloud backup data, not essential standalone operation).", "Compressed air / N₂ (optional; purge optical path if low-scatter environment desired, reduces air turbulence, improves stability; most heritage OCT operate ambient air, acceptable)."],
      "environmental": ["Temperature: 18-25°C (system stable, ±2°C drift during scan acceptable; laser wavelength temperature-dependent, compensated by software or thermostat; >5°C drift may shift calibration, refractive index sample changes slightly, affects measurement ±1-2 μm per °C, minor).", "Humidity: 30-60% RH (electronics, optics; avoid condensation <10% or >80%, fiber connectors, lenses fog; heritage objects stored 40-60% typically, compatible OCT operation).", "Vibration: Low (sub-μm axial resolution sensitive to vibration; heavy table, concrete floor, or passive isolation (rubber pads) adequate most conservation labs; ultrasound, nearby machinery off during scan; if severe vibration: active isolation table, not usually necessary).", "Ambient light: Negligible impact (NIR detector insensitive visible light, some visible scatter may enter detector, increases noise floor slightly; darken room if critical, but typically ambient light tolerable, opaque enclosures on detectors)."]
    },
    "commercialSystems": [
      {
        "vendor": "Thorlabs (optical components, imaging systems)",
        "modelName": "Ganymede Spectral Domain OCT System",
        "specifications": "930 nm SLD center wavelength, 100 nm bandwidth, 3 μm axial resolution (tissue, ≈5 μm in varnish/paint), 70 kHz A-scan rate, 2048-pixel spectrometer, 12 μm lateral resolution, 2.5 mm imaging depth (air), 5×5 mm FOV, real-time display 50 fps B-scans, USB 3.0 interface, software included (Windows, layer segmentation, measurements). Adapted for heritage via custom sample mounts, larger lateral scan (aftermarket galvos or software adjustments). Cost $80-120K.",
        "approximateCost": "$80,000-$120,000",
        "url": "https://www.thorlabs.com/newgrouppage9.cfm?objectgroup_id=10766"
      },
      {
        "vendor": "Santec Corporation (swept-source OCT)",
        "modelName": "IVS-3000 / IVS-300 Series",
        "specifications": "1310 nm swept-source laser, 100 nm sweep range, 8 μm axial resolution, 160 kHz A-scan rate, 18 μm lateral resolution, 3 mm imaging depth, 6×6 mm FOV, InGaAs balanced detector, real-time GPU processing. More expensive than 800 nm SD-OCT, but deeper penetration (1310 nm less scatter, absorption water, organics). Used biomedical ophthalmology, anterior segment imaging; adaptable heritage. Cost $100-150K.",
        "approximateCost": "$100,000-$150,000",
        "url": "https://inst.santec.com/products/octsystems"
      },
      {
        "vendor": "Michelson Diagnostics Ltd. (UK, dermatology OCT adapted heritage)",
        "modelName": "EX1301 OCT System",
        "specifications": "1305 nm, 10 μm axial resolution, 20-70 kHz A-scan, 7.5 μm lateral, 2 mm depth, 6×6 mm FOV. Handheld probe option (fiber delivery, portable, paintings, murals in situ). Research collaborations with heritage institutions (Rijksmuseum, National Gallery London, adapted for art). Commercial cost $80-150K, academic collaborations subsidized.",
        "approximateCost": "$80,000-$150,000",
        "url": "https://www.michelsondiagnostics.com"
      },
      {
        "vendor": "OCT systems adapted from biomedical (ophthalmology, dermatology)",
        "modelName": "Heidelberg Engineering Spectralis, Zeiss Cirrus, Optovue, Topcon (clinical OCT)",
        "specifications": "Not heritage-specific, but adaptable (replace chin rest with sample stage, modify software for non-medical use, regulatory gray area but functional). Specifications: 870 nm typical, 5-7 μm axial resolution, 15-20 μm lateral, 2-3 mm depth, 6×6 mm or 9×12 mm FOV, high-speed 40-80 kHz. Cost: clinical market $50-100K per system (volume production, lower than heritage-specific), second-hand $10-30K (older models, research use). Ethics: clinical systems FDA/CE-approved for human eyes, adaptation to heritage not intended use, but no legal prohibition research, conservation labs; some institutions use, others prefer heritage-specific avoid regulatory ambiguity.",
        "approximateCost": "$50,000-$100,000 new, $10,000-$30,000 used",
        "url": "Various (Heidelberg, Zeiss, Optovue, Topcon clinical sites)"
      },
      {
        "vendor": "Custom / research builds",
        "modelName": "Laboratory-built OCT systems (university optics labs, research institutes)",
        "specifications": "Tailored specifications: wavelength, resolution, speed, FOV per project needs. Example: NCU Poland (Nicolaus Copernicus University Toruń), UMK custom OCT for paintings, varnish studies (800 nm, 5 μm axial, 3D volumes, publications 2010s-2020s). TU Delft, Netherlands (technical art history group, custom OCT manuscripts, paintings). Build cost: $50-150K (parts: SLD $2K, spectrometer components $10-30K, optics $5-10K, galvos $3-10K, DAQ + PC $5-10K, optomechanics + labor $10-50K; expertise required: optics, programming, calibration; 3-12 months development time). Advantage: customize, publish methods, open-source software; disadvantage: no warranty, maintenance, support, not turnkey.",
        "approximateCost": "$50,000-$150,000 (parts + labor)",
        "url": "N/A (academic publications, institutional websites describe systems)"
      }
    ]
  },
  "methodology": {
    "samplePreparation": {
      "samplingRequired": false,
