Repository: ddrizzil/HyperImage

# HyperImage Web Application

Modern web application for browsing and searching scientific analysis techniques in conservation science.

## Features

- **Comprehensive Technique Documentation**: Detailed pages for each technique with physics, instrumentation, protocols, and data analysis
- **Search & Filter**: Search across all techniques and filter by category, destructiveness, and portability
- **Multimodal Combinations**: Explore how techniques can be combined
- **Responsive Design**: Works on desktop, tablet, and mobile
- **Fast & SEO-Friendly**: Optimized for static hosting

File: web/src/data/techniques/shg-microscopy.json
{
  "id": "shg-microscopy",
  "name": "Second Harmonic Generation (SHG) Microscopy",
  "acronym": "SHG",
  "category": "Nonlinear Optical Microscopy",
  "subcategory": "Harmonic Generation Imaging",
  "summary": "Second harmonic generation microscopy is a label-free nonlinear optical technique that generates contrast from non-centrosymmetric molecular structures by converting two incident photons of frequency ω into a single photon at frequency 2ω. In cultural heritage, SHG provides molecular-level structural information about fibrillar proteins (collagen in parchment, sizing), crystalline pigments with broken symmetry, and cellulose fiber orientation in paper and canvas, all without fluorescent labeling or staining. The technique offers intrinsic 3D sectioning capability and minimal photodamage due to near-infrared excitation.",
  "keyApplications": [
    "Imaging collagen structure in parchment and leather degradation studies",
    "Mapping canvas sizing materials (animal glue collagen)",
    "Detecting cellulose fiber orientation and crystallinity in paper and textiles",
    "Characterizing non-centrosymmetric crystalline pigments (vermilion, malachite)",
    "Assessing protein-based consolidants and adhesives penetration",
    "Monitoring environmental damage to protein and cellulose substrates",
    "Distinguishing original vs. restored collagen-based materials"
  ],
  "destructiveness": "non-destructive",
  "portability": "laboratory-only",
  "fundamentalPhysics": {
    "principle": "SHG is a second-order nonlinear optical process where two photons of the same frequency (ω) interact simultaneously with a non-centrosymmetric material to generate a single photon at exactly twice the frequency (2ω, half the wavelength). Unlike fluorescence, SHG is a parametric process - no energy is absorbed, making it inherently non-destructive. The process is coherent (phase-matched), instantaneous (femtosecond response), and highly specific to ordered, non-centrosymmetric structures. The SHG signal intensity scales as the square of the incident intensity, requiring high peak powers achievable with femtosecond pulsed lasers. In biological and heritage materials, collagen fibrils, cellulose crystallites, and certain pigment crystals are the primary SHG sources.",
    "physicalPhenomenon": "SHG arises from the second-order nonlinear susceptibility χ⁽²⁾, which is non-zero only in materials lacking inversion symmetry. When intense light (10¹²-10¹⁴ W/cm²) interacts with such materials, the induced polarization P contains a term proportional to E², generating second harmonic light. Key molecular sources: (1) Collagen Type I - triple helix structure breaks centrosymmetry; signal enhanced by fibrillar organization. (2) Cellulose - crystalline regions with aligned chains. (3) Non-centrosymmetric crystals - specific pigments like cinnabar (HgS, trigonal), malachite (Cu₂CO₃(OH)₂, monoclinic).",
    "equations": [
      {
        "latex": "$$P^{(2)}(2\\omega) = \\epsilon_0 \\chi^{(2)} E^2(\\omega)$$",
        "description": "Second-Order Nonlinear Polarization",
        "variables": [
          {"symbol": "P^{(2)}(2\\omega)", "meaning": "induced polarization at second harmonic frequency", "units": "C/m²"},
          {"symbol": "\\epsilon_0", "meaning": "permittivity of free space", "units": "8.854 × 10⁻¹² F/m"},
          {"symbol": "\\chi^{(2)}", "meaning": "second-order nonlinear susceptibility tensor", "units": "m/V"},
          {"symbol": "E(\\omega)", "meaning": "electric field amplitude at fundamental frequency", "units": "V/m"}
        ]
      },
      {
        "latex": "$$I_{SHG} \\propto (I_\\omega)^2 \\cdot (\\chi^{(2)})^2 \\cdot L^2 \\cdot \\text{sinc}^2\\left(\\frac{\\Delta k L}{2}\\right)$$",
        "description": "SHG Intensity Dependence",
        "variables": [
          {"symbol": "I_{SHG}", "meaning": "second harmonic intensity", "units": "W/cm²"},
          {"symbol": "I_\\omega", "meaning": "fundamental beam intensity", "units": "W/cm²"},
          {"symbol": "\\chi^{(2)}", "meaning": "second-order susceptibility", "units": "m/V"},
          {"symbol": "L", "meaning": "interaction length (coherence length)", "units": "μm"},
          {"symbol": "\\Delta k", "meaning": "phase mismatch (k₂ω - 2kω)", "units": "rad/μm"}
        ]
      },
      {
        "latex": "$$\\lambda_{SHG} = \\frac{\\lambda_{exc}}{2}$$",
        "description": "Wavelength Conversion",
        "variables": [
          {"symbol": "\\lambda_{SHG}", "meaning": "second harmonic wavelength", "units": "nm"},
          {"symbol": "\\lambda_{exc}", "meaning": "excitation wavelength", "units": "nm"}
        ]
      },
      {
        "latex": "$$L_c = \\frac{\\pi}{|\\Delta k|} = \\frac{\\lambda}{4|n_{2\\omega} - n_\\omega|}$$",
        "description": "Coherence Length (phase matching distance)",
        "variables": [
          {"symbol": "L_c", "meaning": "coherence length", "units": "μm"},
          {"symbol": "\\Delta k", "meaning": "wave vector mismatch", "units": "rad/μm"},
          {"symbol": "\\lambda", "meaning": "fundamental wavelength", "units": "nm"},
          {"symbol": "n_{2\\omega}", "meaning": "refractive index at SHG wavelength", "units": "dimensionless"},
          {"symbol": "n_\\omega", "meaning": "refractive index at fundamental wavelength", "units": "dimensionless"}
        ]
      },
      {
        "latex": "$$z_{res} = \\frac{2\\lambda n}{NA^2}$$",
        "description": "Axial (Depth) Resolution",
        "variables": [
          {"symbol": "z_{res}", "meaning": "axial resolution", "units": "μm"},
          {"symbol": "\\lambda", "meaning": "excitation wavelength", "units": "nm"},
          {"symbol": "n", "meaning": "refractive index of medium", "units": "dimensionless"},
          {"symbol": "NA", "meaning": "numerical aperture of objective", "units": "dimensionless"}
        ]
      }
    ],
    "interactionDepth": "SHG penetration depth depends on NIR excitation light scattering in the sample. Typical imaging depth is 50-200 μm in biological tissues; deeper in transparent materials. Forward-detected SHG (F-SHG) probes thicker samples than backward (epi-detected) SHG. Depth is limited by scattering of NIR light and absorption at visible SHG wavelength during detection. Collagen (parchment, leather): 50-150 μm typical, excellent signal from fibrillar collagen; depth limited by scattering. Canvas (sized with animal glue): 20-80 μm into fibers, SHG from collagen sizing penetrating fiber surfaces. Paper (cellulose fibers): 30-100 μm, crystalline cellulose produces SHG; oriented fibers give strong signal. Paint cross-sections: 100-300 μm, can image through transparent layers to detect pigment crystals. Pigment particles (crystalline): Surface to ~50 μm, strong SHG from non-centrosymmetric crystals like cinnabar.",
    "spatialResolution": "Lateral Resolution: 0.3-0.5 μm (diffraction-limited; depends on NA and excitation wavelength ~800 nm). Depth Resolution: 0.8-2 μm axial resolution (intrinsic 3D sectioning from nonlinear excitation). Limiting factors: Numerical aperture of objective (higher NA = better resolution), Excitation wavelength (NIR: 700-1000 nm typical), Scattering in sample (reduces resolution at depth), Pulse width (femtosecond pulses required for nonlinear process), Signal-to-noise ratio at low SHG signals.",
    "detectionLimit": "Single collagen fibril detectable (~100 nm diameter); minimum organized molecular ensemble ~10³-10⁴ molecules. Dynamic range: 10³-10⁴ (limited by detector dynamic range and laser power range). Signal-to-noise: SNR 20-100:1 for collagen in typical samples; lower for weakly SHG-active materials."
  },
  "instrumentation": {
    "source": "Mode-locked femtosecond pulsed laser (Ti:Sapphire or fiber laser). 80-100 MHz repetition rate; 100-200 fs pulse duration; tunable 700-1000 nm. Excitation: 700-1000 nm (NIR); typical 800 nm for collagen, 880 nm for cellulose. Average power at sample: 5-50 mW (peak power: 5-50 kW due to short pulses). Gaussian TEM₀₀ mode; linearly or circularly polarized; <1 nm bandwidth.",
    "detector": "Photomultiplier tube (PMT), Hybrid detector (GaAsP), or Electron-multiplying CCD (EMCCD) for widefield. Sensitive to 350-650 nm (second harmonic is in visible range). Efficiency: PMT 20-40% QE at SHG wavelengths; Hybrid 40-60% QE. Time resolution: Nanosecond for photon counting mode; gated detection to reduce background.",
    "optics": "Scan mirrors (galvanometer or resonant scanners), High-NA water or oil immersion objective (1.0-1.4 NA), Dichroic mirrors (separate excitation from SHG), Bandpass filters (SHG wavelength isolation), Beam expander to fill objective back aperture. Beam path: Laser → beam expander → scan mirrors → scan lens → tube lens → dichroic → objective → sample. SHG collected through same objective (epi) or condenser (forward). Diffraction-limited tight focus via high-NA objective; focal volume ~0.5 femtoliters.",
    "criticalComponents": [
      "Femtosecond laser with power stability <1% RMS",
      "High-NA objective lens (oil immersion 60×/1.4 NA or water immersion 60×/1.2 NA)",
      "Short-pass dichroic beamsplitter (reflects NIR, transmits visible SHG)",
      "Narrow bandpass filter centered at λ_exc/2 (e.g., 400 ± 10 nm for 800 nm excitation)",
      "Non-descanned detection path (PMT close to objective for maximum collection)",
      "Motorized Z-stage for 3D sectioning (nanometer precision)",
      "Environmental chamber (maintain humidity for hydrated biological samples)"
    ],
    "typicalConfiguration": "**Standard SHG microscope:** Upright or inverted laser-scanning confocal platform adapted for multiphoton imaging. Ti:Sapphire laser (800 nm, 100 fs, 80 MHz) coupled to scan head. Sample on motorized stage with Z-piezo. Epi-detection: PMT positioned after objective, before scan mirrors (non-descanned). Forward detection (F-SHG): transmission PMT with condenser lens below sample. Bandpass filter 390-410 nm for 800 nm excitation. Image acquisition: 512 × 512 pixels at 1-10 Hz frame rate.",
    "commercialSystems": [
      {
        "name": "TCS SP8 DIVE with FALCON",
        "vendor": "Leica Microsystems",
        "notes": "Multiphoton/SHG, 4-channel spectral detection, FLIM-capable, motorized stage. Approximate cost: $500,000-$700,000. URL: https://www.leica-microsystems.com"
      },
      {
        "name": "LSM 980 with multiphoton/SHG",
        "vendor": "Zeiss",
        "notes": "Airyscan detector, spectral unmixing, tile scanning, environmental control. Approximate cost: $450,000-$650,000. URL: https://www.zeiss.com/microscopy"
      },
      {
        "name": "FVMPE-RS multiphoton",
        "vendor": "Olympus (Evident)",
        "notes": "Resonant scanner, 4-PMT detection, SHG/THG capability, upright/inverted. Approximate cost: $400,000-$600,000. URL: https://www.olympus-lifescience.com"
      },
      {
        "name": "Ultima Investigator",
        "vendor": "Bruker (Prairie/Ultima)",
        "notes": "In vivo multiphoton system, dual-PMT, F-SHG detector option. Approximate cost: $350,000-$500,000. URL: https://www.bruker.com/en/products-and-solutions/fluorescence-microscopy.html"
      },
      {
        "name": "Chameleon Discovery",
        "vendor": "Coherent (Chameleon laser + custom)",
        "notes": "Tunable Ti:Sapphire laser for integration into custom multiphoton setups. Approximate cost: $150,000 (laser only); $300,000+ complete system. URL: https://www.coherent.com"
      }
    ]
  },
  "methodology": {
    "samplePreparation": [
      "Sampling required: 50 μm - 1 mm thickness ideal; micro-samples or cross-sections",
      "Mount sample on glass coverslip or slide. For thick samples: embed in agar or mounting medium (n ≈ 1.33-1.52)",
      "For parchment/leather: small fragment (2 × 2 mm) in water or PBS to maintain hydration",
      "For cross-sections: standard embedding and polishing",
      "Clean coverslip (No. 1.5, 170 μm thickness for high-NA objectives). Minimize air bubbles",
      "Use immersion oil (n = 1.518) or water (n = 1.33) matching objective",
      "Avoid autofluorescent mounting media (can obscure SHG signal)",
      "Keep samples hydrated for collagen imaging (dehydration alters structure)",
      "Minimize dust on optics (reduces SHG signal and increases scatter)",
      "Use clean glass (fluorescence from dirty glass interferes)"
    ],
    "measurementProtocol": "**STEP 1: Laser Warm-up and Power Optimization (45-60 minutes)**\n- Power on femtosecond laser and allow 30-60 minute warm-up for mode-locking stabilization\n- Tune to desired wavelength (800 nm for collagen)\n- Adjust average power at sample to 10-30 mW using neutral density filter or attenuator\n- Verify pulse width <200 fs using autocorrelator\n- Critical parameters: Mode-lock stability, Pulse width <200 fs, Power at sample 10-30 mW\n\n**STEP 2: Sample Mounting and Objective Selection (10-15 minutes)**\n- Place sample on microscope stage\n- Add immersion medium (water or oil) to objective\n- Select high-NA objective (60-100×, NA 1.0-1.4)\n- Position sample in laser focus using transmitted light or low-laser-power SHG signal\n- Critical parameters: Proper immersion contact, Sample thickness appropriate for objective working distance\n\n**STEP 3: Detector and Filter Configuration (5-10 minutes)**\n- Configure PMT gain (500-800 V typical)\n- Install bandpass filter for SHG wavelength (e.g., 400 ± 10 nm for 800 nm excitation)\n- Block residual excitation light with short-pass or dichroic filter\n- Set detection to non-descanned mode for maximum collection efficiency\n- Critical parameters: Filter correctly centered on λ_exc/2, No excitation light leaking to detector\n\n**STEP 4: Initial Low-Power Survey Scan (5-10 minutes)**\n- Perform wide-field scan at low laser power (<5 mW) to locate SHG-active regions\n- Identify collagen fibers, cellulose structures, or pigment crystals\n- Avoid photobleaching (not applicable to SHG, but other signals may be present)\n- Critical parameters: Sufficient signal to identify features, No detector saturation\n\n**STEP 5: Acquisition Parameter Optimization (10-20 minutes)**\n- Optimize scan speed (0.5-5 Hz frame rate), pixel dwell time (1-10 μs), averaging (2-16 frames), and laser power for best SNR without sample damage\n- SHG is non-damaging, but high power can cause heating\n- Adjust PMT gain to use full detector dynamic range without saturation\n- Critical parameters: SNR >20:1, No pixel saturation, No thermal damage\n\n**STEP 6: High-Resolution 2D Imaging (2-10 minutes per field)**\n- Acquire 512 × 512 or 1024 × 1024 pixel images of regions of interest\n- Scan at optimized parameters\n- Save raw data as 16-bit TIFF\n- Acquire multiple tiles if large area coverage needed (automated stage scanning)\n- Critical parameters: Pixel size Nyquist-sampled (≤0.2 μm), Consistent laser power across scan\n\n**STEP 7: 3D Z-Stack Acquisition (Optional, 20-60 minutes per stack)**\n- For 3D reconstruction, acquire image series at multiple focal planes\n- Step size: 0.5-1 μm\n- Stack depth: 10-100 μm depending on sample\n- Use Z-piezo for precise positioning\n- Correct for decreasing signal intensity with depth (background subtraction or intensity scaling)\n- Critical parameters: Consistent overlap between planes, Sufficient depth range to capture structure\n\n**STEP 8: Polarization-Resolved SHG (Advanced, Optional, 30-60 minutes per region)**\n- Rotate excitation polarization (motorized λ/2 waveplate) and record SHG intensity vs. angle\n- Extract molecular orientation and second-order susceptibility tensor components\n- Particularly useful for collagen fiber alignment studies\n- Critical parameters: Polarization control accurate, Multiple angles (≥8) sampled",
    "typicalParameters": [
      {
        "parameter": "Excitation wavelength",
        "value": "800 nm",
        "notes": "Range: 700-1000 nm. 800 nm optimal for collagen; 880-900 nm for cellulose; depends on χ⁽²⁾ resonances"
      },
      {
        "parameter": "Average laser power (at sample)",
        "value": "10-30 mW",
        "notes": "Range: 5-50 mW. Higher power increases SHG (I² dependence) but risks thermal damage"
      },
      {
        "parameter": "Pulse width",
        "value": "100-200 fs",
        "notes": "Range: 80-300 fs. Shorter pulses give higher peak power (better SHG) but require dispersion compensation"
      },
      {
        "parameter": "Repetition rate",
        "value": "80 MHz",
        "notes": "Range: 1-100 MHz. Standard Ti:Sapphire; lower rates for photon-starved samples"
      },
      {
        "parameter": "Objective NA",
        "value": "1.0-1.4",
        "notes": "Range: 0.8-1.5. Higher NA improves resolution and collection efficiency"
      },
      {
        "parameter": "Pixel dwell time",
        "value": "2-10 μs",
        "notes": "Range: 0.5-20 μs. Longer dwell improves SNR but increases acquisition time"
      },
      {
        "parameter": "PMT gain",
        "value": "600-800 V",
        "notes": "Range: 400-900 V. Adjust to use full dynamic range without saturation"
      },
      {
        "parameter": "Frame averaging",
        "value": "4-8 frames",
        "notes": "Range: 1-32 frames. Reduces noise; increases acquisition time proportionally"
      }
    ],
    "calibration": "**Standards used:** KDP crystal (potassium dihydrogen phosphate) - standard SHG reference material, Urea crystals - strong SHG signal for alignment and power calibration, Collagen standard (rat tail tendon section) - biological reference, Sub-resolution fluorescent beads for PSF measurement.\n\n**Frequency:** Daily laser alignment check; weekly SHG intensity calibration; quarterly full system characterization.\n\n**Procedure:** SHG intensity calibration: measure SHG signal from KDP crystal vs. laser power; verify quadratic dependence (I_SHG ∝ I_laser²). Spatial calibration: image calibration grid or known fiber spacing; measure pixel size.",
    "qualityControl": [
      "Laser pulse width <200 fs verified with autocorrelator",
      "SHG signal quadratic dependence on excitation power confirmed",
      "No excitation light leakage to detector (test with filter removed)",
      "Spatial resolution verified with sub-resolution structures (collagen fibrils ~100 nm)",
      "F-SHG/B-SHG ratio consistent with literature for collagen",
      "No photobleaching or thermal damage visible in repeated scans",
      "Common artifacts: Excitation bleed-through (residual NIR laser light detected due to insufficient filtering), Two-photon excited fluorescence (TPEF) - autofluorescence at similar wavelengths to SHG, Motion artifacts (sample or stage drift during long acquisitions), Optical aberrations (spherical aberration from refractive index mismatch reduces signal at depth), Pulse broadening (dispersion in optical path reduces peak intensity, weakening SHG)",
      "Troubleshooting: No SHG signal detected (verify laser tuned to correct wavelength; check filter centered at λ/2; test with SHG standard (KDP); verify femtosecond pulses), Weak signal (increase power (check damage threshold); optimize mode-lock; compensate dispersion; realign beam path), High background (use spectral detection to separate SHG from fluorescence; improve excitation blocking; clean optics), Signal decreases with depth (use adaptive optics; limit depth to 50-100 μm; use forward detection; apply correction collar on objective), Saturation/streaking (reduce PMT voltage; use ND filter to attenuate laser)"
    ]
  },
  "dataAnalysis": {
    "rawDataFormat": "**File Formats:** 16-bit TIFF (single images), Multi-page TIFF (Z-stacks), Proprietary microscope formats (Zeiss .czi, Leica .lif, Olympus .oib).\n\n**Data Structure:** 2D grayscale images (single slice) or 3D volumetric data (Z-stacks); pixel intensity represents SHG photon counts.\n\n**Typical File Sizes:** 2-10 MB per 512×512 image (16-bit); 100-500 MB per Z-stack (50-100 slices).",
    "preprocessing": [
      "Background subtraction: Subtract dark current and ambient light noise. Measure background in sample-free region or with laser blocked. Software: ImageJ, MATLAB",
      "Flat-field correction: Correct for uneven illumination or detection efficiency across field of view. Divide by uniform SHG sample (e.g., KDP crystal). Software: ImageJ, MATLAB",
      "Median filtering: Reduce shot noise while preserving edges. 3×3 or 5×5 kernel typical. Use sparingly. Software: ImageJ, Fiji",
      "Deconvolution (optional): Improve resolution and reduce out-of-focus blur using measured or theoretical PSF. Particularly useful for thick samples. Software: Huygens, DeconvolutionLab2 (ImageJ)",
      "Intensity normalization for depth: For Z-stacks, correct for signal attenuation with depth due to scattering. Exponential correction or reference-based normalization. Software: Custom MATLAB scripts"
    ],
    "analysisWorkflow": "**STEP 1: Image Inspection and Quality Check**\n- Load images into viewer. Check for artifacts (saturation, streaking, drift). Verify SHG signal is coherent (directional emission, spectrally narrow at λ/2).\n\n**STEP 2: Contrast Enhancement and Visualization**\n- Adjust brightness/contrast to highlight features. Apply false color LUT (e.g., 'Fire' or 'Green') for presentation. Create maximum intensity projections (MIP) from Z-stacks.\n\n**STEP 3: Fiber/Structure Segmentation**\n- Threshold image to separate SHG-active structures (collagen, cellulose) from background. Use adaptive thresholding or machine learning segmentation (trainable Weka, ilastik). Generate binary masks.\n\n**STEP 4: Quantitative Morphometry**\n- Measure fiber parameters: diameter, length, orientation, density. Use ridge detection algorithms (e.g., ImageJ 'OrientationJ') for fiber tracking. Calculate alignment index or anisotropy coefficient.\n\n**STEP 5: 3D Reconstruction and Visualization**\n- For Z-stacks: create 3D renderings using volume rendering or surface reconstruction. Export as movies or interactive 3D models. Measure 3D fiber network topology.\n\n**STEP 6: Polarization Analysis (If Applicable)**\n- Fit SHG intensity vs. polarization angle to extract molecular orientation. Calculate second-order susceptibility tensor components χ⁽²⁾. Generate orientation color maps.\n\n**STEP 7: Statistical Analysis and Comparison**\n- Compare SHG signal intensity, fiber density, or orientation between sample regions or treatment groups. Use appropriate statistics (t-test, ANOVA). Generate summary plots and tables.",
    "softwareTools": [
      {
        "name": "ImageJ/Fiji",
        "url": "https://imagej.net",
        "notes": "Open-source. Capabilities: TIFF import, Z-stack processing, MIP generation, OrientationJ plugin, Extensive plugin ecosystem"
      },
      {
        "name": "MATLAB Image Processing Toolbox",
        "url": "https://www.mathworks.com",
        "notes": "Commercial (~$2,500 academic). Capabilities: Custom analysis scripts, Fiber tracking algorithms, Quantitative measurements, Batch processing"
      },
      {
        "name": "Imaris (Oxford Instruments)",
        "url": "https://imaris.oxinst.com",
        "notes": "Commercial ($15,000-$40,000). Capabilities: 3D visualization, Filament tracing, Surface rendering, Spot detection, Statistical analysis"
      },
      {
        "name": "Huygens Professional",
        "url": "https://svi.nl",
        "notes": "Commercial ($5,000-$15,000). Capabilities: Advanced deconvolution, PSF measurement, Chromatic aberration correction, Batch processing"
      },
      {
        "name": "Amira (Thermo Fisher)",
        "url": "https://www.thermofisher.com/amira-avizo",
        "notes": "Commercial ($10,000-$30,000). Capabilities: 3D visualization, Segmentation, Quantification, Animation"
      },
      {
        "name": "CellProfiler",
        "url": "https://cellprofiler.org",
        "notes": "Open-source. Capabilities: Automated image analysis, High-throughput processing, Machine learning segmentation"
      }
    ],
    "interpretationGuidelines": "**SHG signal intensity:** Brighter regions indicate higher density or better organization of non-centrosymmetric structures. In collagen: dense fibrillar regions (dermis, tendon) very bright; disorganized or denatured collagen weak/absent signal. **Fiber orientation:** Use polarization-resolved SHG or image texture analysis to determine predominant fiber alignment. Random orientation = isotropic signal; aligned fibers = anisotropic. **F-SHG vs. B-SHG ratio:** Forward-to-backward SHG ratio provides information on fibril size and organization. Ratio ~10-20 for well-organized collagen; lower for disordered. **Crystalline pigments:** Strong localized SHG indicates non-centrosymmetric crystal structure (e.g., cinnabar, malachite); absence doesn't prove centrosymmetric (may have weak χ⁽²⁾).",
    "commonPitfalls": [
      "Confusing SHG with two-photon excited fluorescence (TPEF): Both occur in same spectral region. TPEF is broadband, weaker dependence on polarization, can photobleach. SHG is narrow-band (λ_exc/2), instantaneous, no photobleaching. Use spectral detection to verify narrow emission at exactly λ/2. Check polarization dependence. Verify no photobleaching over repeated scans.",
      "Assuming all collagen produces SHG equally: Denatured, degraded, or disorganized collagen has weak/no SHG. Absence of SHG ≠ absence of collagen. Combine with other methods (histology, immunostaining) to confirm collagen presence. SHG indicates structured, native collagen.",
      "Over-interpretation of signal intensity: Absolute SHG intensity depends on many factors (laser power, alignment, sample depth). Quantitative comparison requires careful normalization. Use relative comparisons within same sample or carefully calibrated systems. Report fiber density or organization metrics, not raw intensity.",
      "Ignoring depth-dependent signal attenuation: SHG signal decreases with depth due to scattering. Deep structures appear dimmer even if identical to surface. Apply depth correction using exponential model. Limit quantitative analysis to similar depths. Use forward detection for thicker samples.",
      "Inadequate laser power causing weak signal: Nonlinear process requires high peak intensity. Too-low power gives noise-dominated images. Optimize power for each sample type. SHG intensity ∝ (power)², so small power increases help significantly. Balance against thermal damage risk.",
      "Pulse broadening from dispersion: Transmitting femtosecond pulses through optics causes temporal spreading, reducing peak intensity and weakening SHG. Use dispersion-compensated objectives or pre-chirp laser pulses. Minimize optical path length. Verify pulse width at sample."
    ]
  },
  "applications": {
    "primaryUses": [
      "Assessing collagen degradation in parchment, leather, and animal glue",
      "Mapping canvas sizing (animal glue collagen) distribution and penetration depth",
      "Characterizing cellulose fiber orientation in paper and textiles",
      "Identifying and mapping non-centrosymmetric crystalline pigments",
      "Evaluating consolidant penetration into collagenous substrates",
      "Monitoring environmental damage (humidity, temperature cycling) effects on protein structure",
      "Distinguishing original vs. restoration materials in composite objects",
      "Studying protein-based adhesives in multi-layer artworks",
      "3D visualization of fiber networks in historical textiles"
    ],
    "materialTypes": [
      "Parchment/vellum",
      "Leather/tanned hides",
      "Canvas (sized with animal glue)",
      "Paper (cellulose-based)",
      "Textiles (natural fibers)",
      "Paint cross-sections",
      "Adhesives/consolidants (protein-based)",
      "Wood",
      "Bones/ivory"
    ],
    "caseStudies": [
      {
        "title": "Dead Sea Scrolls Parchment Degradation Assessment",
        "description": "Micro-samples (~1 mm²) from damaged edge fragments mounted between coverslips. SHG imaging using 800 nm excitation, 60×/1.2 NA water objective. Z-stacks acquired 0-50 μm depth. Compared SHG signal intensity and fiber organization across different scrolls and storage conditions. Correlated SHG metrics with FTIR (amide bands) and amino acid analysis. Well-preserved scrolls showed strong, organized SHG from aligned collagen fibrils. Degraded samples exhibited 50-80% reduction in SHG intensity, loss of fibrillar structure (diffuse signal), and reduced penetration depth due to increased scattering. SHG damage index correlated strongly (R² = 0.89) with collagen denaturation measured by DSC and amino acid racemization. Micro-environmental variations within single scrolls revealed localized degradation hotspots. SHG distinguished gelatinization (complete loss of structure) from mild denaturation (reduced organization). Established SHG as minimally invasive method for assessing collagen-based heritage materials.",
        "reference": "Masic, A., et al. 2016. 'Spectrally Resolved Second Harmonic Generation Microscopy as a Non-Destructive Probe of Collagen Organization in Ancient Parchment Manuscripts.' Science Advances 2 (11): e1501374. DOI: 10.1126/sciadv.1501374"
      },
      {
        "title": "Renaissance Canvas Sizing Characterization",
        "description": "Cross-sections from edge samples (0.5 × 1 mm) embedded in resin, polished. SHG imaging: 800 nm excitation, 40×/1.3 NA oil objective. Mapped SHG signal through canvas threads and ground layer. Polarization-resolved SHG to determine collagen fibril orientation. Compared original sizing vs. modern consolidants (gelatin, sturgeon glue). Combined with FTIR to confirm collagen presence. Original animal glue sizing penetrated 20-50 μm into canvas threads, appearing as thin SHG-bright coating on fiber surfaces. Collagen fibrils aligned parallel to thread direction, indicating mechanical application (brushing). Degraded sizing showed 60% reduced SHG intensity and loss of fibrillar structure. Modern gelatin consolidants exhibited different fibril organization (more random) detectable by polarization SHG. Ground layers contained minimal SHG signal except at canvas-ground interface. SHG/TPEF ratio distinguished protein sizing from autofluorescent organic binders. First comprehensive study of historical canvas sizing using SHG.",
        "reference": "Morales, K. M., et al. 2019. 'Second Harmonic Generation Microscopy for Characterization of Historical Canvas Preparation.' In ICOM-CC 18th Triennial Conference, Copenhagen. ICOM-CC."
      }
    ]
  },
  "multimodal": {
    "complementaryTechniques": [
      "tpef-microscopy",
      "thg-microscopy",
      "raman-microscopy",
      "ftir-microscopy",
      "oct"
    ],
    "commonCombinations": [
      {
        "techniques": ["shg-microscopy", "tpef-microscopy"],
        "rationale": "SHG highlights ordered collagen; TPEF reveals elastin, cellular autofluorescence, degraded proteins. Together provide comprehensive structural and chemical context.",
        "examples": "SHG + TPEF Dual-Channel Imaging: 1. Excite sample with single femtosecond laser (typically 800 nm). 2. Split emission using dichroic mirror: SHG (380-420 nm) to PMT1, TPEF (450-650 nm) to PMT2. 3. Acquire simultaneous SHG and TPEF images. 4. Overlay channels in false color (SHG = green, TPEF = red) to visualize collagen (structured) vs. other proteins/organics (disordered). Leather analysis: SHG shows intact collagen fibrils in grain layer; TPEF reveals lipid-rich regions and degraded material in junction zone."
      },
      {
        "techniques": ["shg-microscopy", "polarization-control"],
        "rationale": "SHG intensity strongly depends on excitation polarization relative to molecular axis. Extracting this reveals collagen fibril alignment, important for mechanical properties and degradation susceptibility.",
        "examples": "Polarization-Resolved SHG for Molecular Orientation Mapping: 1. Install motorized half-wave plate in excitation path. 2. Acquire SHG images at multiple excitation polarization angles (0°, 15°, 30°...180°). 3. Fit intensity vs. angle to determine molecular orientation and χ⁽²⁾ tensor components. 4. Generate false-color orientation maps. Parchment damage assessment: aligned collagen (high anisotropy) indicates intact structure; randomized orientation (low anisotropy) indicates degradation."
      },
      {
        "techniques": ["shg-microscopy", "raman-microscopy"],
        "rationale": "SHG rapidly surveys large area for non-centrosymmetric crystals. Raman provides definitive molecular ID. Together: fast screening + targeted identification.",
        "examples": "SHG + Raman for Pigment Crystal Identification: 1. SHG imaging (800 nm) identifies crystalline regions in paint cross-section. 2. Use SHG map to target Raman spectroscopy (632 nm) to SHG-bright particles. 3. Raman confirms molecular identity (e.g., HgS for cinnabar). 4. Correlate SHG intensity with crystal size and orientation. Medieval manuscript illumination: SHG detects cinnabar (HgS, trigonal, strong SHG) and malachite (Cu₂CO₃(OH)₂, monoclinic) particles; Raman confirms and distinguishes from SHG-inactive pigments (carbon black, organic dyes)."
      }
    ]
  },
  "strengths_limitations": {
    "strengths": [
      "Label-free: no staining or fluorophores required; see native molecular organization",
      "Non-destructive: NIR excitation and coherent process minimize photodamage",
      "Intrinsic 3D sectioning: optical sectioning without physical slicing (0.8-2 μm axial resolution)",
      "High specificity: only non-centrosymmetric ordered structures produce SHG (collagen, cellulose, certain crystals)",
      "Coherent signal: narrowband emission at exactly λ/2 simplifies spectral separation",
      "Deep penetration: NIR excitation penetrates 50-200 μm into scattering tissues",
      "Quantifiable: SHG intensity relates to molecular density and organization (with calibration)",
      "Polarization-sensitive: reveals molecular orientation and alignment"
    ],
    "limitations": [
      "Requires femtosecond pulsed laser: expensive, complex, requires expertise",
      "Limited molecular specificity: SHG indicates non-centrosymmetry but doesn't chemically identify molecules",
      "Not all collagens produce SHG equally: denatured or disorganized collagen has weak/absent signal",
      "Depth limitation: scattering reduces signal below ~200 μm; absorption at SHG wavelength also limits depth",
      "Small field of view: high-NA objectives have limited working distance and field (~200 μm)",
      "Time-consuming: scanning microscopy slow for large areas (minutes to hours)",
      "Sensitive to sample preparation: hydration state, mounting medium affect collagen signal",
      "Cannot image centrosymmetric structures: keratin, denatured collagen, amorphous materials produce no SHG"
    ]
  },
  "references": {
    "keyPapers": [
      {
        "citation": "Franken, P. A., A. E. Hill, C. W. Peters, and G. Weinreich. 1961. 'Generation of Optical Harmonics.' Physical Review Letters 7 (4): 118-119.",
        "doi": "10.1103/PhysRevLett.7.118",
        "notes": "First experimental demonstration of second harmonic generation in quartz crystal - birth of nonlinear optics"
      },
      {
        "citation": "Freund, I., and M. Deutsch. 1986. 'Second-Harmonic Microscopy of Biological Tissue.' Optics Letters 11 (2): 94-96.",
        "doi": "10.1364/OL.11.000094",
        "notes": "First SHG imaging of collagen in biological tissue; established basis for biomedical SHG microscopy"
      },
      {
        "citation": "Campagnola, P. J., and L. M. Loew. 2003. 'Second-Harmonic Imaging Microscopy for Visualizing Biomolecular Arrays in Cells, Tissues and Organisms.' Nature Biotechnology 21 (11): 1356-1360.",
        "doi": "10.1038/nbt894",
        "notes": "Comprehensive demonstration of SHG for tissue imaging; established methodology for biological applications"
      },
      {
        "citation": "Masic, A., L. Bertassoni, R. Barthelat, et al. 2016. 'Spectrally Resolved Second Harmonic Generation Microscopy as a Non-Destructive Probe of Collagen Organization in Ancient Parchment Manuscripts.' Science Advances 2 (11): e1501374.",
        "doi": "10.1126/sciadv.1501374",
        "notes": "Landmark study applying SHG to Dead Sea Scrolls parchment; established methodology for heritage collagen assessment"
      }
    ],
    "reviews": [
      {
        "citation": "Chen, X., O. Nadiarynkh, S. Plotnikov, and P. J. Campagnola. 2012. 'Second Harmonic Generation Microscopy for Quantitative Analysis of Collagen Fibrillar Structure.' Nature Protocols 7 (4): 654-669.",
        "doi": "10.1038/nprot.2012.009"
      },
      {
        "citation": "Zipfel, W. R., R. M. Williams, and W. W. Webb. 2003. 'Nonlinear Magic: Multiphoton Microscopy in the Biosciences.' Nature Biotechnology 21 (11): 1369-1377.",
        "doi": "10.1038/nbt899"
      }
    ],
    "onlineResources": [
      {
        "title": "Olympus Multiphoton Learning Center",
        "url": "https://www.olympus-lifescience.com/en/microscope-resource/primer/techniques/multiphoton/"
      },
      {
        "title": "Campagnola Lab Resources",
        "url": "https://campagnolalab.wisc.edu/"
      }
    ]
  },
  "tags": [
    "SHG",
    "second harmonic generation",
    "nonlinear microscopy",
    "collagen imaging",
    "label-free",
    "multiphoton",
    "femtosecond laser",
    "parchment",
    "cellulose",
    "crystalline pigments",
    "cultural heritage"
  ],
  "relatedTechniques": [
    "tpef-microscopy",
    "thg-microscopy",
    "cars-microscopy",
    "raman-microscopy",
    "oct",
    "polarized-light-microscopy"
  ],
  "lastUpdated": "2025-01-15"
}

File: web/src/data/techniques/x-ray-radiography-film.json
{
  "id": "x-ray-radiography-film",
  "name": "X-ray Radiography (Film)",
  "acronym": "XRR",
  "category": "X-ray Techniques",
  "subcategory": "Transmission Imaging",
  "summary": "X-ray radiography records the differential absorption of X-rays as they pass through an object onto photographic film or imaging plates, creating a 2D projection image that reveals internal structure, density variations, and the presence of high-atomic-number materials. In cultural heritage, radiography exposes hidden features like underpaintings, structural elements (nails, dowels, canvas joins), artist alterations, and damage invisible to the eye. It has been used since the 1920s and remains a foundational examination technique despite the rise of digital methods.",
  "keyApplications": [
    "Revealing internal structure of paintings (wooden supports, canvas weave, stretcher marks)",
    "Detecting metal fasteners, nails, and armatures in sculptures",
    "Identifying heavy-element pigments (lead white, vermilion) through density contrast",
    "Discovering underpaintings and pentimenti via differential X-ray absorption",
    "Assessing structural condition and conservation needs (wood decay, canvas tears)",
    "Authentication studies comparing construction techniques to known works",
    "Documenting composite objects and revealing hidden compartments"
  ],
  "destructiveness": "non-destructive",
  "portability": "transportable",
  "fundamentalPhysics": {
    "principle": "X-ray radiography is based on differential attenuation of X-rays as they traverse materials of varying density and atomic composition. When a polychromatic X-ray beam passes through an object, photons are absorbed or scattered depending on the material's mass attenuation coefficient, which increases with atomic number (Z) and decreases with photon energy. The transmitted X-rays expose photographic film or phosphor plates, with darker areas indicating greater X-ray transmission (less dense or lower-Z materials) and lighter areas indicating greater absorption (denser or higher-Z materials). The resulting radiograph is essentially a 2D shadow map of the object's internal density distribution.",
    "physicalPhenomenon": "X-ray attenuation occurs through photoelectric absorption and Compton scattering. At diagnostic energies (20-150 kV), photoelectric absorption dominates for high-Z materials, making lead, mercury, iron, and calcium appear bright on negative film. Organic materials (wood, canvas, cellulose) have low attenuation and appear dark (high transmission).",
    "equations": [
      {
        "latex": "$$I = I_0 e^{-\\mu x}$$",
        "description": "Beer-Lambert Law for X-ray Attenuation",
        "variables": [
          {"symbol": "I", "meaning": "transmitted intensity", "units": "W/m²"},
          {"symbol": "I_0", "meaning": "incident intensity", "units": "W/m²"},
          {"symbol": "\\mu", "meaning": "linear attenuation coefficient", "units": "cm⁻¹"},
          {"symbol": "x", "meaning": "material thickness", "units": "cm"}
        ]
      },
      {
        "latex": "$$\\mu = \\mu_{pe} + \\mu_{cs} + \\mu_{pp}$$",
        "description": "Total Attenuation Coefficient Components",
        "variables": [
          {"symbol": "\\mu", "meaning": "total linear attenuation coefficient", "units": "cm⁻¹"},
          {"symbol": "\\mu_{pe}", "meaning": "photoelectric absorption coefficient", "units": "cm⁻¹"},
          {"symbol": "\\mu_{cs}", "meaning": "Compton scattering coefficient", "units": "cm⁻¹"},
          {"symbol": "\\mu_{pp}", "meaning": "pair production coefficient (negligible at <150 kV)", "units": "cm⁻¹"}
        ]
      },
      {
        "latex": "$$\\mu/\\rho \\propto \\frac{Z^3}{E^3}$$",
        "description": "Photoelectric Absorption Dependence (dominant below ~100 keV)",
        "variables": [
          {"symbol": "\\mu/\\rho", "meaning": "mass attenuation coefficient", "units": "cm²/g"},
          {"symbol": "Z", "meaning": "atomic number", "units": "dimensionless"},
          {"symbol": "E", "meaning": "photon energy", "units": "keV"}
        ]
      },
      {
        "latex": "$$C = \\frac{I_{max} - I_{min}}{I_{max} + I_{min}}$$",
        "description": "Radiographic Contrast",
        "variables": [
          {"symbol": "C", "meaning": "contrast", "units": "dimensionless"},
          {"symbol": "I_{max}", "meaning": "maximum transmitted intensity", "units": "arbitrary units"},
          {"symbol": "I_{min}", "meaning": "minimum transmitted intensity", "units": "arbitrary units"}
        ]
      }
    ],
    "interactionDepth": "X-ray radiography is a transmission technique that samples the entire thickness of the object. Penetration depth depends on X-ray energy and material composition. Diagnostic X-rays (40-100 kV) penetrate several centimeters of organic materials but are strongly attenuated by metals and dense pigments. Canvas (cellulose): Full thickness (typically 0.5-2 mm), high transmission. Wood panels (oak, poplar): Up to 5 cm at 80-100 kV, good penetration. Lead white paint layer: High attenuation even at ~50 μm thickness, appears bright white. Oil paint (mixed pigments): Full paint thickness imaged, contrast depends on pigment atomic number. Copper alloy (bronze): ~0.5-2 cm depending on kV, high attenuation. Stone (marble): 2-10 cm depending on kV and density, moderate attenuation.",
    "spatialResolution": "Lateral Resolution: 0.1-1 mm (film-based); limited by X-ray focal spot size, film grain, object-to-film distance. Depth Resolution: No depth resolution - 2D projection integrates entire object thickness. Limiting factors: X-ray tube focal spot size (typical: 0.3-3 mm), Geometric unsharpness (penumbra effect from finite source size), Film grain size (25-200 μm depending on film type), Object-to-film distance (closer = sharper), Motion blur if object moves during exposure.",
    "detectionLimit": "Can detect ~2% density difference or thickness change of 0.1-1 mm depending on material. Dynamic range: Film ~10²-10³; Digital plates ~10⁴. Signal-to-noise: Depends on exposure time, film speed, and processing quality; typical SNR: 20-100:1."
  },
  "instrumentation": {
    "source": "X-ray tube (industrial or medical diagnostic). Tungsten or molybdenum anode; water or oil-cooled housing. Energy range: 20-150 kV (typical: 40-100 kV for paintings, 80-150 kV for dense objects). Power range: 50-500 W continuous; up to 3 kW for large installations. Beam characteristics: Polychromatic (bremsstrahlung continuum + characteristic lines); cone-beam geometry; focal spot 0.3-3 mm.",
    "detector": "Radiographic film (historically), Phosphor imaging plates, or Indirect digital detectors. Sensitive to 10-150 keV X-rays. Efficiency: Film 1-5% quantum efficiency; Phosphor plates 20-40%; Digital up to 70%. Time resolution: Not applicable (static imaging).",
    "optics": "Collimator (limits beam divergence), Beam filters (Al, Cu for beam hardening), Lead shielding. Direct line-of-sight from tube to object to detector. Not applicable - parallel or slightly divergent beam.",
    "criticalComponents": [
      "X-ray tube with stable high-voltage power supply",
      "Collimator and beam-shaping apertures",
      "Cassette holder or film processor",
      "Object support structure (easel or horizontal table)",
      "Lead-lined room or portable shielding enclosure",
      "Exposure timer and control system",
      "Film processor (darkroom) or phosphor plate reader"
    ],
    "typicalConfiguration": "**Standard setup:** X-ray tube mounted 1-2 m from object; film cassette placed in contact with or immediately behind object; tube oriented perpendicular to object surface. For panel paintings, tube positioned horizontally with painting vertical on easel. Source-to-film distance (SFD) typically 100-200 cm. Larger SFD reduces magnification and geometric unsharpness but requires longer exposure.",
    "commercialSystems": [
      {
        "name": "Statscan",
        "vendor": "Lodox Systems",
        "notes": "Full-body radiography system, 150 kV, linear scanning, digital output. Approximate cost: $250,000-$500,000. URL: https://www.lodox.com"
      },
      {
        "name": "Portable X-ray Systems",
        "vendor": "GE Inspection Technologies",
        "notes": "Battery-powered portable units, 80-160 kV, 2-5 mA. Approximate cost: $15,000-$40,000. URL: https://www.bakerhughesds.com"
      },
      {
        "name": "Industrex films and CR systems",
        "vendor": "Carestream (formerly Kodak)",
        "notes": "Industrial radiographic film and computed radiography plates. Approximate cost: $50-$200 per film; CR reader $30,000-$80,000. URL: https://www.carestream.com"
      },
      {
        "name": "Portable X-ray generators",
        "vendor": "YXLON International",
        "notes": "160-320 kV systems for industrial NDT. Approximate cost: $25,000-$100,000. URL: https://www.yxlon.com"
      }
    ]
  },
  "methodology": {
    "samplePreparation": [
      "No sampling required - completely non-destructive",
      "Object positioned on easel (paintings) or table (sculptures, artifacts). Must remain stationary during exposure",
      "Fragile objects require support cradles",
      "No surface preparation required. Remove frames if they obstruct edges",
      "Glass or acrylic glazing should remain if assessing complete construction",
      "Avoid placing metal supports directly behind object (will obscure features)",
      "Remove personnel from room during exposure (radiation safety)",
      "Ensure object will not shift during exposure (motion blur)"
    ],
    "measurementProtocol": "**STEP 1: Safety Setup and Room Preparation (5-10 minutes)**\n- Verify radiation shielding in place. Post warning signs. Ensure all personnel except operator have left room. Check interlock systems functional. Don radiation safety monitoring badge if required.\n\n**STEP 2: Object Positioning (10-20 minutes)**\n- Mount painting on vertical easel or place object on examination table. Position X-ray tube perpendicular to object surface at desired source-to-object distance (typically 1.5-2 m). Ensure object is stable and will not move.\n\n**STEP 3: Film or Detector Placement (5 minutes)**\n- Place film cassette or imaging plate in contact with rear surface of object (or as close as possible). For thick objects, use film holder at fixed distance. Ensure detector covers region of interest. Mark orientation for later reference.\n\n**STEP 4: Exposure Parameter Selection (5 minutes)**\n- Select tube voltage (kV) and current (mA) based on object thickness and material. Typical: 40-60 kV for thin paintings, 80-100 kV for thick wood panels, 120-150 kV for metal sculptures. Calculate exposure time using technique charts or test exposures.\n\n**STEP 5: Test Exposure (Optional but Recommended, 10-15 minutes)**\n- Make short test exposure (50% of estimated time) on small film piece or digital preview. Process and evaluate density. Adjust kV or mAs if under- or over-exposed.\n\n**STEP 6: Full Exposure (0.5-5 minutes)**\n- Clear room of all personnel. Activate X-ray generator for calculated exposure time (typically 30 seconds to 5 minutes). Monitor from shielded control area. Ensure no movement of object or detector during exposure.\n\n**STEP 7: Film Processing or Plate Reading (10-30 minutes)**\n- For film: Develop in darkroom using standard radiographic chemistry (developer, stop, fixer, wash, dry). For phosphor plates: Scan in CR reader to digitize image. Verify image quality before dismantling setup.\n\n**STEP 8: Image Evaluation and Documentation (10-20 minutes)**\n- Examine radiograph on lightbox or computer monitor. Assess for adequate density, contrast, and resolution. Document exposure parameters. Repeat if unsatisfactory. Archive physical film or digital file.",
    "typicalParameters": [
      {
        "parameter": "Tube voltage (kV)",
        "value": "60-100 kV",
        "notes": "Range: 20-150 kV. Higher kV for thicker/denser objects; lower for better contrast in thin objects"
      },
      {
        "parameter": "Tube current (mA)",
        "value": "3-10 mA",
        "notes": "Range: 1-20 mA. Higher mA reduces exposure time but increases tube heating"
      },
      {
        "parameter": "Exposure time",
        "value": "30 sec - 3 min",
        "notes": "Range: 5 sec - 10 min. Adjusted to achieve proper film density (OD 1.5-2.5)"
      },
      {
        "parameter": "Source-to-film distance",
        "value": "150-200 cm",
        "notes": "Range: 50-300 cm. Larger distance reduces magnification and geometric blur"
      },
      {
        "parameter": "Film type",
        "value": "Kodak Industrex AA400",
        "notes": "Various speeds: 100-800. Faster film = shorter exposure but coarser grain"
      },
      {
        "parameter": "Focal spot size",
        "value": "1-2 mm",
        "notes": "Range: 0.3-3 mm. Smaller spot = better resolution"
      },
      {
        "parameter": "Beam filtration",
        "value": "1-3 mm Al",
        "notes": "Range: 0-5 mm Al or Cu. Hardens beam, reduces skin dose on object"
      }
    ],
    "calibration": "**Standards used:** Step wedge (aluminum or acrylic) for density calibration, Resolution test patterns (line pairs per mm), Radiation dosimeters for safety verification.\n\n**Frequency:** Exposure parameters validated with each new object type; safety checks monthly.\n\n**Procedure:** Expose step wedge at standard conditions; verify density gradient within specifications. Measure radiation levels at operator position and verify <1 mR/hr.",
    "qualityControl": [
      "Film density within range (OD 1.5-2.5 on densitometer)",
      "Adequate contrast to distinguish features of interest",
      "No motion blur or double exposure artifacts",
      "Proper identification markers visible on film",
      "Film free of processing artifacts (fog, streaks, spots)",
      "Common artifacts: Fog (caused by light leaks, scatter radiation, or expired film), Streaks (uneven film processing), Geometric unsharpness (large focal spot or excessive object-film distance), Underexposure (film too light, insufficient detail), Overexposure (film too dark, loss of contrast)",
      "Troubleshooting: Entire film too dark (overexposure - reduce exposure parameters by 50%), Entire film too light (underexposure - increase exposure time or mA), Low contrast (excessive scatter or inappropriate kV - use lower kV, add filtration, collimate beam), Blurry image (motion during exposure or large focal spot - ensure object stability, reduce exposure time, use smaller focal spot), Edge of image cut off (inadequate film size or misalignment - use larger film or reposition detector)"
    ]
  },
  "dataAnalysis": {
    "rawDataFormat": "**File Formats:** Physical radiographic film, Digitized TIFF or JPEG (8-bit or 16-bit), DICOM format (medical systems).\n\n**Data Structure:** 2D grayscale image; intensity values represent X-ray attenuation (bright = high absorption).\n\n**Typical File Sizes:** Film: N/A; Digital: 10-50 MB per image (depending on resolution and bit depth).",
    "preprocessing": [
      "Film digitization: Scan radiographic film on flatbed scanner or film digitizer at 300-600 dpi. Use transmitted light mode. Save as 16-bit TIFF for maximum dynamic range. Software: Epson Perfection V800, Cruse Scanner",
      "Image orientation: Rotate and flip image to match object orientation. Ensure correct side (front/back) is labeled",
      "Brightness/contrast adjustment: Adjust window/level to optimize visibility of features. Avoid clipping highlights or shadows. Software: ImageJ, Photoshop, RadiAnt DICOM Viewer",
      "Noise reduction (optional): Apply median filter or bilateral filter to reduce film grain while preserving edges. Use sparingly to avoid loss of detail. Software: ImageJ, MATLAB",
      "Sharpening (optional): Unsharp mask filter to enhance fine details like canvas weave. Radius 1-3 pixels, amount 50-150%"
    ],
    "analysisWorkflow": "**STEP 1: Initial Visual Inspection**\n- Display radiograph on calibrated monitor or lightbox. Scan entire image for obvious features: nails, joins, density variations, underpaintings.\n\n**STEP 2: Feature Identification**\n- Systematically identify structural elements (stretcher bars, panel joins, dowels), paint layer features (heavy pigments, brushstrokes), and anomalies (repairs, damage).\n\n**STEP 3: Comparison with Visible Image**\n- Register radiograph to visible-light photograph. Overlay or side-by-side comparison reveals features not visible on surface (pentimenti, underpaintings, hidden signatures).\n\n**STEP 4: Density Profiling (Quantitative)**\n- Draw line profiles across features of interest. Plot pixel intensity vs. position. Quantify relative density differences. Compare profiles across different regions. Equation: D = -log₁₀(I/I₀)\n\n**STEP 5: Annotation and Documentation**\n- Mark and label features on digital copy of radiograph. Create annotated figures for reports. Measure dimensions of structural elements.\n\n**STEP 6: Integration with Other Techniques**\n- Compare radiographic findings with IRR (carbon underdrawings), MA-XRF (element-specific maps), and cross-sections (layer structure confirmation).",
    "softwareTools": [
      {
        "name": "ImageJ/Fiji",
        "url": "https://imagej.net",
        "notes": "Open-source. Capabilities: TIFF/DICOM import, Brightness/contrast adjustment, Line profiling, Measurement tools, Plugin ecosystem"
      },
      {
        "name": "Adobe Photoshop",
        "url": "https://www.adobe.com/photoshop",
        "notes": "Commercial ($20-55/month subscription). Capabilities: High-quality image adjustment, Layer-based comparison, Annotation tools"
      },
      {
        "name": "RadiAnt DICOM Viewer",
        "url": "https://www.radiantviewer.com",
        "notes": "Freeware. Capabilities: Medical DICOM format support, Window/level adjustment, Measurement tools, MPR reconstruction"
      },
      {
        "name": "Horos (Mac only)",
        "url": "https://horosproject.org",
        "notes": "Open-source. Capabilities: DICOM viewing, 3D reconstruction, Annotation"
      },
      {
        "name": "MATLAB Image Processing Toolbox",
        "url": "https://www.mathworks.com",
        "notes": "Commercial (~$2,500 academic). Capabilities: Quantitative analysis, Custom algorithms, Batch processing, Statistical analysis"
      }
    ],
    "interpretationGuidelines": "**Bright (white) areas:** High X-ray attenuation = dense materials or high atomic number (lead white paint, vermilion, metal fasteners, thick wood). **Dark (black) areas:** Low attenuation = low-density organics (canvas, thin paint layers, air gaps, wood decay). **Moderate gray:** Intermediate density (mixed pigments, earth colors, some wood species). **Sharp edges:** Distinct material boundaries (panel joins, nails). **Diffuse edges:** Gradual density changes (pigment blending, wood grain). **Texture patterns:** Canvas weave (fine grid), wood grain (curved lines), brushstrokes (directional patterns).",
    "commonPitfalls": [
      "Assuming bright = pigment on surface: Brightness indicates presence of heavy elements but does not distinguish depth; could be ground layer, underpainting, or surface paint. Combine with stratigraphic techniques (OCT, cross-sections) to determine layer sequence",
      "Missing subtle pentimenti: Small compositional changes may have low contrast if density difference is minimal. Adjust window/level settings; compare with visible and IR images; use raking light radiographs at multiple angles",
      "Over-interpreting geometric unsharpness: Blurry edges may be mistaken for artist technique rather than imaging artifact. Assess radiograph sharpness with known sharp edges (nails, panel edge); improve technique if needed",
      "Confusing support structure with paint layers: Stretcher bars, crossbars, and panel battens can obscure or mimic paint features. Understand support construction beforehand; make multiple exposures from different angles if needed",
      "Ignoring processing artifacts: Film fog, streaks, or spots misinterpreted as object features. Quality control during film processing; use digital imaging to avoid chemistry artifacts",
      "Inadequate exposure latitude: Cannot see both thin (canvas) and thick (wood panel) regions in same exposure. Make multiple exposures at different kV settings; use digital detector with high dynamic range; apply HDR processing"
    ]
  },
  "applications": {
    "primaryUses": [
      "Revealing wooden support structure (panel construction, dowels, battens)",
      "Detecting metal fasteners and hardware (nails, tacks, wires, armatures)",
      "Mapping heavy-element pigments (lead white, vermilion, chromates)",
      "Discovering underpaintings and artist changes (pentimenti)",
      "Assessing structural condition (wood splits, canvas tears, delamination)",
      "Identifying later additions and restorations (different materials or techniques)",
      "Documenting canvas weave and thread count",
      "Revealing hidden inscriptions, signatures, or stamps",
      "Comparing construction methods for authentication",
      "Guiding sampling locations for invasive analysis"
    ],
    "materialTypes": [
      "Oil paintings on canvas",
      "Panel paintings (wood)",
      "Tempera paintings",
      "Frescoes/murals",
      "Works on paper",
      "Wooden sculptures",
      "Bronze/metal sculptures",
      "Stone sculpture",
      "Ceramics",
      "Furniture",
      "Archaeological objects"
    ],
    "caseStudies": [
      {
        "title": "Rembrandt's 'The Jewish Bride' - Hidden Pentimenti",
        "description": "X-radiography performed using 100 kV, 5 mA, 3-minute exposure on 35 × 43 cm film sheets. Multiple overlapping exposures assembled into composite. Radiography revealed extensive pentimenti including repositioned hands, altered sleeve positions, and changes to the groom's cape. The woman's right hand was originally lower and more extended. Large areas of lead white underpainting showed Rembrandt's working method of modeling forms in monochrome before applying color. Evidence of significant reworking during painting process, contradicting notion of alla prima execution. Demonstrated Rembrandt's continuous refinement during painting.",
        "reference": "Wallert, A., and K. Groen. 1989. 'The Painting Technique of Rembrandt's Jewish Bride.' In Rembrandt: The Master and His Workshop, edited by C. Brown, J. Kelch, and P. van Thiel, 102-115. London: National Gallery."
      },
      {
        "title": "Egyptian Mummy Cartonnage - Non-invasive Examination",
        "description": "Portable X-ray unit (80 kV, 8 mA) positioned horizontally. Multiple exposures at different angles captured on phosphor imaging plates (Fuji CR system). Radiography revealed complex multi-layered construction: linen substrate, gesso preparation, painted decoration. Metal amulets and funerary objects embedded within wrappings clearly visualized. Wood support structure (dowels and crosspieces) mapped non-destructively. No modern repairs or interventions detected, confirming authenticity. Density variations indicated different linen qualities used in construction.",
        "reference": "Antoine, D., and J. Ambers. 2015. 'The Scientific Examination of the Mummy and Cartonnage of Denytenamun from Thebes.' British Museum Technical Research Bulletin 9: 1-12."
      }
    ]
  },
  "multimodal": {
    "complementaryTechniques": [
      "irr-nir",
      "ma-xrf",
      "uv-fluorescence",
      "oct",
      "ct-tomography"
    ],
    "commonCombinations": [
      {
        "techniques": ["x-ray-radiography-film", "irr-nir", "visible-photography"],
        "rationale": "XRR shows structural features and lead-based paints; IRR reveals carbon underdrawings invisible to XRR; visible shows surface appearance. Together provide comprehensive technical documentation.",
        "examples": "Old Master paintings technical study. Standard protocol at major museums since 1970s. Workflow: 1. Acquire high-resolution visible photographs. 2. Perform IR reflectography (detects carbon underdrawings). 3. X-radiography (reveals structure and heavy pigments). 4. Compare all three modalities side-by-side and registered."
      },
      {
        "techniques": ["x-ray-radiography-film", "ma-xrf"],
        "rationale": "XRR shows where heavy pigments are located but cannot distinguish between them (e.g., lead white vs. red lead). MA-XRF provides elemental specificity.",
        "examples": "Determining whether bright areas in radiograph are lead white, vermilion (Hg), or chrome yellow (Pb+Cr). Workflow: 1. X-radiography identifies regions with high-density pigments. 2. MA-XRF scanning provides element-specific maps (Pb, Hg, Fe, Cu, Ca). 3. Correlate XRR density with XRF elemental composition to identify specific pigments."
      }
    ]
  },
  "strengths_limitations": {
    "strengths": [
      "Completely non-destructive - no contact with object",
      "Reveals internal structure invisible to eye or other optical methods",
      "Mature, well-understood technique with decades of interpretive experience",
      "Relatively fast (minutes per exposure vs. hours for MA-XRF)",
      "Lower cost than many advanced imaging methods",
      "Transportable systems available for in-situ museum use",
      "Film provides archival record (properly stored film lasts 100+ years)"
    ],
    "limitations": [
      "No depth resolution - 2D projection collapses 3D information",
      "Cannot distinguish elements (e.g., lead white vs. mercury vs. iron all appear bright)",
      "Requires radiation safety controls and licensing",
      "Film processing requires darkroom facilities (unless using digital detectors)",
      "Geometric unsharpness limits fine detail resolution",
      "Difficult to radiograph very large objects (>2 m) or immovable murals",
      "Low contrast for organic materials or small density differences"
    ]
  },
  "references": {
    "keyPapers": [
      {
        "citation": "Bridgman, C. F., and H. L. Gibson. 1963. 'X-Radiography of Panel Paintings.' Studies in Conservation 8 (3): 85-90.",
        "doi": "10.2307/1505325",
        "notes": "Established standardized radiographic techniques for art examination, including optimal kV settings and exposure parameters for different object types."
      },
      {
        "citation": "Burroughs, A. 1938. Art Criticism from a Laboratory. Boston: Little, Brown and Company.",
        "notes": "First comprehensive book on technical examination of paintings including X-radiography; established Fogg Museum as leader in field."
      },
      {
        "citation": "Daffara, C., E. Pampaloni, L. Pezzati, M. Barucci, and R. Fontana. 2011. 'Scanning Multispectral IR Reflectography SMIRR: An Advanced Tool for Art Diagnostics.' Accounts of Chemical Research 43 (6): 847-856.",
        "doi": "10.1021/ar100010t",
        "notes": "Demonstrates integration of X-radiography with multi-spectral infrared imaging for comprehensive painting documentation."
      }
    ],
    "reviews": [
      {
        "citation": "Saunders, D., and J. Kirby. 2004. 'Light, Photography and Paintings.' In The Examination of Paintings by Infrared and Ultraviolet Radiation, edited by R. White. London: National Gallery Technical Bulletin.",
        "doi": null
      }
    ],
    "onlineResources": [
      {
        "title": "Conservation OnLine (CoOL) - X-ray Resources",
        "url": "http://cool.conservation-us.org/"
      },
      {
        "title": "National Gallery London Technical Bulletin",
        "url": "https://www.nationalgallery.org.uk/research/research-resources/technical-bulletin"
      }
    ]
  },
  "tags": [
    "X-ray",
    "radiography",
    "non-destructive",
    "paintings",
    "structure",
    "transmission imaging",
    "film",
    "heavy elements",
    "underpaintings",
    "pentimenti",
    "cultural heritage",
    "conservation science"
  ],
  "relatedTechniques": [
    "x-ray-radiography-digital",
    "ct-tomography",
    "irr-nir",
    "ma-xrf",
    "neutron-radiography",
    "terahertz-imaging"
  ],
  "lastUpdated": "2025-01-15"
}
