Repository: ddrizzil/HyperImage

# HyperImage

A comprehensive reference system for imaging techniques and optical physics used in cultural heritage analysis and conservation science.

## Overview

HyperImage provides two complementary systems:

1. **Next.js Web Application** (`/web`) - Interactive web interface with search, filtering, and detailed technique pages
2. **Python Static Site Generator** (`/techniques`) - Framework for generating static HTML documentation sites

## Features

### Web Application (`/web`)
- **Interactive technique browser** - Search and filter imaging techniques
- **Detailed technique pages** - Comprehensive information on each technique
- **Optics reference library** - Graduate-level optical physics content
- **Pigments & Chemistry** - Chemical analysis reference pages
- **Responsive design** - Works on desktop, tablet, and mobile
- **TypeScript** - Type-safe development
- **MDX support** - Markdown with LaTeX equations

### Static Site Generator (`/techniques`)
- **HyperPhysics-style pages** - Standardized 16-section format
- **Interlinked HTML pages** - Automatic cross-linking between techniques
- **Navigation system** - Easy browsing between techniques
- **Professional styling** - Clean, modern interface

## Quick Start

### Web Application

```bash
cd web
npm install
npm run dev
```

Open [http://localhost:3000](http://localhost:3000) in your browser.

### Static Site Generator

```bash
python example_raman.py
```

This generates a complete HTML site in the `site/` directory.

## Project Structure

```
hyperImage/
├── web/                    # Next.js web application
│   ├── src/
│   │   ├── app/           # Next.js app router pages
│   │   ├── components/    # React components
│   │   ├── data/          # Technique JSON data
│   │   ├── content/       # MDX content (optics, pages)
│   │   └── lib/           # Utility functions
│   └── package.json
├── techniques/            # Python technique definitions
│   ├── __init__.py
│   └── *.py              # Individual technique modules
├── optics/               # Optics reference content
│   ├── 01_FOUNDATIONS_OF_OPTICS_DEEP.md
│   └── VARIABLES.md
├── framework.py          # Static site generator framework
└── example_raman.py      # Example usage
```

## Techniques Included

The system includes comprehensive data on:

- **Molecular Spectroscopy**: Raman, FTIR, Micro-Raman
- **Elemental Analysis**: XRF, MA-XRF, Synchrotron XRF, PIXE
- **Imaging Techniques**: OCT, Macro Photography, UV Fluorescence, Raking Light
- **Hybrid Imaging**: Photoacoustic Tomography, OR-PAM
- **Advanced Techniques**: XANES, CARS, SHG, THG
- And many more...

## Development

### Adding a New Technique

1. Create a JSON file in `web/src/data/techniques/` following the TypeScript `Technique` interface
2. Register it in `web/src/lib/techniques.ts`
3. Optionally create a Python module in `techniques/` for static site generation

### Adding Optics Content

Create MDX files in `web/src/content/optics/` with frontmatter:

```mdx
---
title: "Your Title"
slug: "your-slug"

category: "Category"
---

Your content with LaTeX: $E = mc^2$
```

## Technologies

- **Next.js 14** - React framework with App Router
- **TypeScript** - Type safety
- **Tailwind CSS** - Styling
- **MDX** - Markdown with JSX
- **Python 3.7+** - Static site generator

# HyperImage Web Application

Modern web application for browsing and searching scientific analysis techniques in conservation science.

## Features

- **Comprehensive Technique Documentation**: Detailed pages for each technique with physics, instrumentation, protocols, and data analysis
- **Search & Filter**: Search across all techniques and filter by category, destructiveness, and portability
- **Multimodal Combinations**: Explore how techniques can be combined
- **Responsive Design**: Works on desktop, tablet, and mobile
- **Fast & SEO-Friendly**: Optimized for static hosting

### Prerequisites

- Node.js 18+ and npm/yarn

### Development

```bash
npm run dev
```

Open [http://localhost:3000](http://localhost:3000) in your browser.

## Project Structure

```
web/
├── src/
│   ├── app/              # Next.js app router pages
│   │   ├── page.tsx      # Home page
│   │   ├── techniques/   # Technique pages
│   │   └── multimodal/   # Multimodal combinations page
│   ├── components/       # React components
│   ├── data/            # Technique JSON data files
│   ├── lib/             # Utility functions
│   └── types/           # TypeScript type definitions
├── public/              # Static assets
└── package.json
```

## Adding New Techniques

1. Create a JSON file in `src/data/techniques/` following the `Technique` interface
2. Update `src/lib/techniques.ts` to load the new technique
3. The technique will automatically appear in listings and search

## Tech Stack

- **Next.js 14** - React framework with App Router
- **TypeScript** - Type safety
- **Tailwind CSS** - Styling
- **KaTeX** - LaTeX equation rendering
- **Fuse.js** - Fuzzy search (for future enhancement)

File: web/src/data/techniques/ma-xrf.json
{
  "id": "ma-xrf",
  "name": "Macro X-ray Fluorescence Scanning",
  "acronym": "MA-XRF",
  "category": "X-ray Techniques",
  "subcategory": "Elemental Imaging",
  "summary": "MA-XRF is a non-destructive elemental imaging technique that scans an X-ray beam across artwork surfaces to create spatial distribution maps of elements like lead, mercury, iron, copper, and calcium. The technique reveals hidden compositions, artist alterations (pentimenti), and pigment layering by detecting characteristic X-ray fluorescence from elements in paint layers, allowing researchers to \"see\" beneath the surface without sampling. MA-XRF has become one of the most important tools in technical art history since the 2000s.",
  "keyApplications": [
    "Pigment identification and spatial mapping across entire paintings",
    "Detection of underpaintings, pentimenti, and compositional changes",
    "Artist attribution through painting technique analysis",
    "Authentication and forgery detection",
    "Degradation mapping (e.g., lead soap formation, pigment alteration)",
    "Study of artist's palette and material choices over time",
    "Conservation planning and treatment monitoring"
  ],
  "destructiveness": "non-destructive",
  "portability": "transportable",
  "fundamentalPhysics": {
    "principle": "When X-rays with sufficient energy strike atoms in a material, they can eject inner-shell electrons (typically K or L shell). This creates an unstable electronic configuration. An electron from a higher shell fills the vacancy, releasing energy as a characteristic X-ray photon with energy specific to the element and transition type. By detecting these fluorescent X-rays and mapping their intensity across a surface, MA-XRF creates elemental distribution images.\n\nThe technique is based on three fundamental processes:\n\n1. **Photoelectric absorption**: Incident X-rays eject inner-shell electrons\n\n2. **Atomic relaxation**: Outer-shell electrons fill vacancies\n\n3. **Fluorescent emission**: Characteristic X-rays are emitted\n\nThe depth of analysis depends on X-ray energy and material composition, typically sampling 10-200 μm in paint layers.",
    "physicalPhenomenon": "X-ray fluorescence occurs when incident X-rays have sufficient energy to ionize inner-shell electrons (K or L shells). The resulting characteristic X-ray emission is element-specific, with energies ranging from ~1 keV (light elements) to ~100 keV (heavy elements).",
    "equations": [
      {
        "latex": "$$E = h\\nu = \\frac{hc}{\\lambda}$$",
        "description": "Photon Energy-Wavelength Relationship (Planck-Einstein relation)",
        "variables": [
          {
            "symbol": "E",
            "meaning": "photon energy",
            "units": "eV"
          },
          {
            "symbol": "h",
            "meaning": "Planck's constant",
            "units": "6.626 × 10⁻³⁴ J·s"
          },
          {
            "symbol": "\\nu",
            "meaning": "frequency",
            "units": "Hz"
          },
          {
            "symbol": "c",
            "meaning": "speed of light",
            "units": "2.998 × 10⁸ m/s"
          },
          {
            "symbol": "\\lambda",
            "meaning": "wavelength",
            "units": "m"
          }
        ]
      },
      {
        "latex": "$$E_{K\\alpha} = 13.6 \\text{ eV} \\cdot (Z - \\sigma)^2 \\left(\\frac{1}{n_1^2} - \\frac{1}{n_2^2}\\right)$$",
        "description": "Characteristic X-ray Energy (Moseley's Law)",
        "variables": [
          {
            "symbol": "E_{K\\alpha}",
            "meaning": "energy of K-alpha X-ray",
            "units": "eV"
          },
          {
            "symbol": "Z",
            "meaning": "atomic number",
            "units": "dimensionless"
          },
          {
            "symbol": "\\sigma",
            "meaning": "screening constant",
            "units": "dimensionless"
          },
          {
            "symbol": "n_1",
            "meaning": "principal quantum number of inner shell (1 for K-shell)",
            "units": "dimensionless"
          },
          {
            "symbol": "n_2",
            "meaning": "principal quantum number of outer shell (2 for K-alpha transition)",
            "units": "dimensionless"
          }
        ]
      },
      {
        "latex": "$$I_f = I_0 \\cdot \\omega \\cdot \\tau \\cdot \\Omega \\cdot \\epsilon \\cdot C$$",
        "description": "Fluorescence Intensity",
        "variables": [
          {
            "symbol": "I_f",
            "meaning": "fluorescence intensity",
            "units": "counts/second"
          },
          {
            "symbol": "I_0",
            "meaning": "incident X-ray intensity",
            "units": "photons/s"
          },
          {
            "symbol": "\\omega",
            "meaning": "fluorescence yield",
            "units": "dimensionless"
          },
          {
            "symbol": "\\tau",
            "meaning": "photoelectric absorption coefficient",
            "units": "cm²/g"
          },
          {
            "symbol": "\\Omega",
            "meaning": "solid angle of detector",
            "units": "sr"
          },
          {
            "symbol": "\\epsilon",
            "meaning": "detector efficiency",
            "units": "dimensionless"
          },
          {
            "symbol": "C",
            "meaning": "concentration of element",
            "units": "wt%"
          }
        ]
      },
      {
        "latex": "$$I(x) = I_0 \\exp\\left(-\\mu \\rho x\\right)$$",
        "description": "Attenuation (Beer-Lambert Law)",
        "variables": [
          {
            "symbol": "I(x)",
            "meaning": "intensity at depth x",
            "units": "W/m²"
          },
          {
            "symbol": "I_0",
            "meaning": "incident intensity",
            "units": "W/m²"
          },
          {
            "symbol": "\\mu",
            "meaning": "mass attenuation coefficient",
            "units": "cm²/g"
          },
          {
            "symbol": "\\rho",
            "meaning": "density",
            "units": "g/cm³"
          },
          {
            "symbol": "x",
            "meaning": "material thickness",
            "units": "cm"
          }
        ]
      },
      {
        "latex": "$$d_{info} \\approx \\frac{1}{\\mu_{in} \\rho + \\mu_{out} \\rho}$$",
        "description": "Information Depth",
        "variables": [
          {
            "symbol": "d_{info}",
            "meaning": "information depth",
            "units": "cm"
          },
          {
            "symbol": "\\mu_{in}",
            "meaning": "attenuation coefficient for incoming X-rays",
            "units": "cm²/g"
          },
          {
            "symbol": "\\mu_{out}",
            "meaning": "attenuation coefficient for outgoing fluorescent X-rays",
            "units": "cm²/g"
          },
          {
            "symbol": "\\rho",
            "meaning": "density",
            "units": "g/cm³"
          }
        ]
      }
    ],
    "interactionDepth": "The sampling depth is energy-dependent and material-dependent. For oil paint: Light elements (Ca, K) 20-50 μm; Medium Z (Fe, Cu) 50-100 μm; Heavy elements (Pb, Hg) 100-200 μm. Factors affecting penetration: Higher energy X-rays penetrate deeper; Lower atomic number elements have shallower information depth; Matrix composition (oil vs. tempera vs. watercolor); Paint thickness and layering.",
    "spatialResolution": "Lateral Resolution (x-y): Typical 0.5-2 mm spot size; High-resolution systems: 50-200 μm. Limiting factors: X-ray beam collimation/focusing, source-sample-detector geometry, step size during scanning, count statistics. Depth Resolution (z): Poor depth discrimination in standard MA-XRF; Total sampling depth: 10-200 μm (energy and matrix dependent); Confocal XRF can achieve ~10-50 μm depth resolution.",
    "detectionLimit": "Typical detection limits: 10-100 ppm (parts per million) for medium-Z elements. Major elements (>1%): Quantifiable with standards. Minor elements (0.1-1%): Semi-quantitative. Trace elements (<0.1%): Detection possible but challenging. Dynamic range: 10⁴-10⁶ depending on element and acquisition time. Best sensitivity: Elements with Z = 20-30 (Ca to Zn). Poor sensitivity: Very light elements (Z < 14, Na) and very heavy (Z > 83)."
  },
  "instrumentation": {
    "source": "X-ray tube (most common), or synchrotron radiation (research applications). X-ray tube specifications: Anode materials: Rhodium (Rh), Tungsten (W), Molybdenum (Mo), Silver (Ag). Operating voltage: 20-50 kV typical (adjustable). Current: 0.1-1.0 mA. Spot size: 50 μm - 2 mm diameter. Power: 4-50 W. Polychromatic vs. monochromatic: Standard MA-XRF uses polychromatic (white) X-rays; Filters (Al, Cu) used to shape spectrum and reduce low-energy component; Some systems offer monochromatic excitation for specific elements.",
    "detector": "Primary detector type: Silicon Drift Detector (SDD). Active area: 7-80 mm². Energy resolution: 125-145 eV FWHM at Mn Kα (5.9 keV). Count rate: up to 10⁵-10⁶ cps (with pileup correction). Energy range: 1-40 keV (depending on model). Operating temperature: Peltier-cooled (-20 to -40°C). Alternative detectors: Si-PIN diodes (lower resolution, higher count rate), HPGe detectors (better resolution, requires liquid N₂ cooling), Multi-element SDD arrays (for faster acquisition).",
    "optics": "Polycapillary optics: Bundles of curved glass capillaries; Focus X-rays to 50-200 μm spots; Gain factor: 10-1000× in flux density; Working distance: 5-20 mm. Collimators: Single-hole or multi-hole apertures; Materials: W, Pb, Pt; Define beam size: 0.5-2 mm typical. Filters: Aluminum (Al) 100-500 μm thick, reduces low-energy X-rays; Copper (Cu) for specific applications; Reduces detector dead time, improves peak-to-background ratio.",
    "criticalComponents": [
      "Motorized XY scanning stage (Travel range: 50 × 50 cm to 200 × 200 cm, Step resolution: 10-50 μm, Positioning accuracy: ±50 μm)",
      "Scanner head/gantry (Holds X-ray tube, detector, positioning optics, Weight: 5-30 kg, Adjustable height for varying painting sizes)",
      "High-voltage power supply (Stable voltage regulation <0.01% drift, Current control, Safety interlocks)",
      "Multi-channel analyzer (MCA) (Digital pulse processor, 2048-4096 channels, Real-time spectrum acquisition)",
      "Positioning sensors (Laser distance sensors for surface topography, Maintain constant working distance, Accuracy: ±0.1-1 mm)",
      "Video camera (Visible-light imaging for registration, Sample positioning verification)",
      "Shielding and safety systems (Lead curtains or enclosure, X-ray interlock systems, Radiation monitors)",
      "Computer and control software (Motor control, Spectrum acquisition, Real-time data processing)"
    ],
    "typicalConfiguration": "**Lab-based system:**\n- Vertical gantry with motorized XY stage (easel-mounted paintings)\n- Rh-anode X-ray tube (50 kV, 0.6 mA, 1 mm spot)\n- Polycapillary optics focusing to 200 μm\n- SDD detector (30 mm², 145 eV resolution)\n- Working distance: 1.5 cm\n- Al filter (250 μm)\n- Lead shielding enclosure\n- Footprint: 2 × 2 × 2.5 m (width × depth × height)\n\n**Portable/transportable configuration:**\n- Lightweight scanner head (<10 kg)\n- Mounted on tripod or adjustable frame\n- Can be positioned in front of wall-mounted paintings\n- Smaller scan areas (typically up to 50 × 50 cm per setup)\n- Battery-powered options available",
    "commercialSystems": [
      {
        "name": "M6 Jetstream",
        "vendor": "Bruker Nano Analytics",
        "notes": "50 kV, Rh tube, 30 mm² SDD, XFlash 430. Scan area: 80 × 60 cm. Resolution: 50 μm - 2 mm selectable. Approximate cost: $300,000-$400,000. URL: www.bruker.com"
      },
      {
        "name": "ELIO",
        "vendor": "XGLab (Italy)",
        "notes": "Portable, 50 kV, adjustable spot size. Scan area: Up to 70 × 100 cm (multi-tile). Resolution: 1 mm typical. Portable configuration: 15 kg scanner head. Approximate cost: $200,000-$280,000. URL: www.xglab.it"
      },
      {
        "name": "Tornado M4",
        "vendor": "Bruker Nano Analytics",
        "notes": "Micro-XRF with mapping capability. Scan area: 20 × 20 cm. Resolution: 25 μm. Vacuum option for light elements. Approximate cost: $350,000-$500,000. URL: www.bruker.com"
      }
    ]
  },
  "methodology": {
    "samplePreparation": [
      "No sample preparation required - completely non-destructive, in-situ technique",
      "No surface preparation typically required",
      "Painting can be scanned in frame (frame may cast shadows)",
      "Dust or loose particulates should be gently removed (conservator)",
      "Glass/acrylic glazing must be removed (causes scatter and absorption)",
      "Surface should be accessible and relatively flat",
      "Easel-mounted paintings: ideal for vertical scanners",
      "Horizontal surface scanning: for large or fragile objects",
      "Irregular surfaces: requires distance monitoring and mapping",
      "Pre-scan documentation: High-resolution visible-light photography for registration, Condition documentation, Surface topography mapping if available, UV and IR imaging recommended (for comparison/registration)"
    ],
    "measurementProtocol": "**STEP 1: Setup and Safety (15-30 minutes)**\n- Position painting in scanner frame or mount portable scanner\n- Ensure radiation shielding is in place\n- Verify interlock systems functional\n- Post radiation warning signs\n- Clear area of unnecessary personnel\n\n**STEP 2: Alignment and Registration (15-30 minutes)**\n- Acquire visible-light reference photograph\n- Position scanner head at safe working distance\n- Use laser distance sensor to map surface topography\n- Define coordinate system and scan boundaries\n- Mark fiducial points for registration\n- Critical parameters: Working distance accuracy ±0.5 mm\n\n**STEP 3: System Calibration (10-20 minutes)**\n- Measure reference spectrum on calibration standard (brass, stainless steel)\n- Verify characteristic peak positions (Kα, Kβ)\n- Check energy calibration across full spectrum\n- Verify detector resolution and peak shape\n- Adjust tube voltage/current if needed\n- Typical parameters: Calibration standard: NIST 1577c bovine liver or copper; Acquisition time: 60 seconds live time; Accept if energy calibration <10 eV error\n\n**STEP 4: Test Scan (20-40 minutes)**\n- Scan small region (5 × 5 cm) at planned resolution\n- Verify adequate count rates (10,000-100,000 cps total)\n- Check for detector saturation or pileup (keep ICR/OCR ratio >0.5)\n- Verify elements of interest have sufficient statistics (>1000 peak counts)\n- Adjust dwell time per point if needed\n- Typical test parameters: Step size: 1 mm; Dwell time: 50-200 ms/pixel; Examine Ca, Fe, Cu, Pb, Hg peaks\n\n**STEP 5: Full Scan Acquisition (2-24 hours depending on size/resolution)**\n- Begin automated raster scan\n- Monitor progress and data quality in real-time\n- Software automatically saves spectra at each pixel\n- Periodically check: Stage position accuracy, Count rate stability, Temperature stability, Computer storage space, No mechanical obstructions\n- Pause/resume capability for long scans\n\n**Typical parameters for painting scan:**\n- Scan area: 50 × 40 cm (typical small painting)\n- Step size: 1 mm (can go to 0.5 mm or 2 mm)\n- Dwell time: 100 ms per pixel\n- Total pixels: 50 × 40 × 10 = 200,000 points\n- Total time: 200,000 × 0.1 s = 20,000 s ≈ 5.5 hours\n- Data size: ~10-50 GB (full spectral data)\n\n**STEP 6: Quality Assurance During Scan**\n- Monitor deadtime: keep <40%\n- Check stage positioning: verify no drift\n- Inspect emerging elemental maps for artifacts\n- Verify uniform intensity across scan (no dropouts)\n\n**STEP 7: Post-Scan Procedures (15 minutes)**\n- Complete radiation safety shutdown\n- Return X-ray shielding to safe configuration\n- Back up raw data files\n- Acquire post-scan visible image to verify no movement\n- Document any issues or observations\n- Remove radiation warning signs\n\n**STEP 8: Data Export and Archiving (30 minutes)**\n- Export full spectral datasets\n- Generate preliminary elemental maps\n- Archive raw data with metadata\n- Document scan parameters in laboratory notebook\n- Link to object database/accession records",
    "typicalParameters": [
      {
        "parameter": "Tube voltage",
        "value": "45 kV",
        "notes": "Range: 20-50 kV. Higher V excites heavier elements"
      },
      {
        "parameter": "Tube current",
        "value": "0.5 mA",
        "notes": "Range: 0.1-1.0 mA. Balance flux vs. detector saturation"
      },
      {
        "parameter": "Filter material",
        "value": "250 μm Al",
        "notes": "Range: 100-500 μm Al. Reduces low-energy continuum"
      },
      {
        "parameter": "Working distance",
        "value": "15 mm",
        "notes": "Range: 10-50 mm. Maintained by laser distance sensor"
      },
      {
        "parameter": "Step size (lateral)",
        "value": "1 mm",
        "notes": "Range: 0.05-5 mm. Smaller = higher resolution, longer scan"
      },
      {
        "parameter": "Dwell time per pixel",
        "value": "100 ms",
        "notes": "Range: 10-1000 ms. Longer = better statistics"
      },
      {
        "parameter": "Detector angle",
        "value": "90°",
        "notes": "Range: 45-90°. 90° minimizes scatter background"
      },
      {
        "parameter": "Room temperature",
        "value": "20°C",
        "notes": "Range: 18-25°C. Stable to ±2°C"
      },
      {
        "parameter": "Relative humidity",
        "value": "45%",
        "notes": "Range: 40-60%. For painting preservation, not instrument requirement"
      }
    ],
    "calibration": "**Energy Calibration:**\n- Standards used: Copper foil (Cu Kα = 8.048 keV, Cu Kβ = 8.905 keV), Brass (Cu + Zn lines), Multi-element standards (Fe, Ni, Cu, Zn, Mo)\n- Frequency: Daily before measurements, verify weekly\n- Procedure: 1) Acquire 60 s spectrum on Cu foil, 2) Identify Cu Kα and Kβ peaks, 3) Apply linear energy calibration: E = a + b × channel, 4) Verify other element peaks within ±20 eV, 5) Save calibration coefficients\n\n**Intensity/Response Calibration:**\n- Standards: NIST SRM glass standards (K411, K412, etc.) or certified paint samples\n- Purpose: Relate count rates to concentrations\n- Frequency: Monthly or when quantification needed\n- Limitations: Matrix effects make absolute quantification difficult without standards matching artwork matrix\n\n**Spatial Calibration:**\n- Method: Scan object with known dimensions or grid pattern\n- Verify: Stage positioning accuracy and repeatability\n- Frequency: Initial setup, then verify quarterly\n\n**Validation Checks:**\n- Scan known reference painting or test panel\n- Compare elemental maps to previous measurements\n- Verify reproducibility within ±10%",
    "qualityControl": [
      "Pre-scan checks: X-ray tube warm-up complete (30 min), Detector cooled to operating temperature, Energy calibration verified, Working distance sensors functional, Radiation shielding in place",
      "During scan checks: Real-time elemental map inspection for artifacts, Count rate monitoring (stability within ±5%), Stage position verification every 30 minutes, Temperature monitoring of electronics",
      "Post-scan checks: Verify complete scan coverage (no missed rows), Check for motion artifacts, Inspect spectrum quality at random pixels, Verify data file integrity",
      "Common artifacts to watch for: Striping (stage motion irregularities), Hotspots (cosmic rays, electrical noise), Edge effects (beam partially off sample), Shadowing (from frame or surface irregularities), Intensity gradients (working distance variations)",
      "Troubleshooting: Low count rates (increase voltage/current or reduce distance), Peak broadening (recalibrate detector or allow longer cool-down), Striping in maps (reduce step size, clean bearings, check grounding), Pileup artifacts (reduce tube current, increase distance), Spectral artifacts (check filter position, improve shielding geometry)"
    ]
  },
  "dataAnalysis": {
    "rawDataFormat": "**File Formats:**\n- HDF5 (Hierarchical Data Format) - most common for modern systems\n- Multi-file structures (one spectrum per pixel as ASCII or binary)\n- Proprietary formats: Bruker SPX, ARTAX, M6 formats\n- Standard formats: EMSA/ISO 22029 for spectral exchange\n\n**Data Structure:**\n- 3D datacube: [x-position, y-position, energy-spectrum]\n- Typical dimensions: 500 × 400 × 2048 (x × y × energy channels)\n- Each pixel contains full energy spectrum (1-40 keV)\n- Metadata: scan parameters, timestamps, position encoders\n\n**Typical File Sizes:**\n- Small scan (10 × 10 cm, 1 mm step): 1-5 GB\n- Typical painting (50 × 40 cm, 1 mm step): 10-50 GB\n- High-resolution scan (0.1 mm step): 100-500 GB",
    "preprocessing": [
      "Dead-time correction: Apply correction for detector dead time. Formula: True_counts = Measured_counts / (1 - deadtime_fraction). Most systems apply automatically",
      "Energy calibration verification: Check calibration at each pixel or subsample. Correct drift if necessary using prominent peaks (Ca, Fe, Cu)",
      "Spectral alignment: Align all spectra to common energy scale. Correct for gain drift during long scans",
      "Background subtraction: Remove continuum background (Bremsstrahlung). Methods: SNIP (Statistics-sensitive Non-linear Iterative Peak-clipping), polynomial fitting. Leave characteristic peaks intact",
      "Pileup correction: Identify and correct sum peaks (e.g., Pb Lα + Pb Lα). Modern SDDs have hardware pileup rejection",
      "Normalization: Normalize to Compton scatter peak (for tube spectrum variations). Or normalize to dwell time and tube current. Critical for comparing scans acquired with different parameters",
      "Cosmic ray / spike removal: Identify outlier pixels with abnormally high counts. Apply median filter or manual removal"
    ],
    "analysisWorkflow": "**STEP 1: Spectral Visualization and Peak Identification (30-60 minutes)**\n- Load full spectral datacube\n- Generate sum spectrum (all pixels added)\n- Identify all elements present using characteristic peak energies\n- Typical elements in paintings: Light (Si, P, S, Cl, K, Ca), Medium (Cr, Mn, Fe, Co, Ni, Cu, Zn, As), Heavy (Sr, Cd, Sn, Sb, Ba, Hg, Pb)\n- Check for peak overlaps (e.g., Pb Lα at 10.55 keV overlaps with As Kα at 10.54 keV)\n- Reference databases: X-ray data booklet (LBNL), Elam database\n\n**STEP 2: Region of Interest (ROI) Definition**\n- For each identified element, define energy ROI around characteristic peak\n- Typical ROIs: Ca Kα: 3.6-3.8 keV, Fe Kα: 6.3-6.5 keV, Cu Kα: 8.0-8.1 keV, Pb Lα: 10.4-10.7 keV, Hg Lα: 9.8-10.1 keV\n- Set background ROIs on either side of peak\n- Use appropriate K or L lines depending on excitation energy\n\n**STEP 3: Generate Elemental Distribution Maps**\n- Integrate counts within each ROI for every pixel\n- Subtract background contribution\n- Create 2D intensity map for each element\n- Apply false color scheme for visualization\n- Typical color maps: grayscale, thermal (yellow-red), or element-specific colors\n\n**STEP 4: Deconvolution and Quantification (optional, advanced)**\n- Full-spectrum fitting using: PyMca (Python-based, open-source), AXIL (IAEA), Fundamental parameters method\n- Deconvolve overlapping peaks (e.g., Pb L-lines, As Kα)\n- Calculate semi-quantitative concentrations (requires standards and matrix corrections)\n- Equation: Concentration ∝ (Peak intensity) / (Sensitivity factor × Matrix correction)\n\n**STEP 5: Image Processing and Enhancement**\n- Adjust brightness/contrast for visualization\n- Apply spatial filters (Gaussian smooth, median filter) to reduce noise\n- Register to visible-light photograph\n- Overlay multiple element maps (RGB composites)\n- Example RGB composite: Red channel: Pb distribution, Green channel: Cu distribution, Blue channel: Fe distribution\n\n**STEP 6: Correlation Analysis**\n- Examine spatial correlations between elements\n- Scatter plots: element X vs. element Y intensity\n- Identify pigment mixtures and layer structures\n- Principal component analysis (PCA) for pattern recognition\n\n**STEP 7: Pigment Identification**\n- Combine elemental information with known pigment compositions:\n  - Lead white: Pb\n  - Vermilion: Hg, S\n  - Azurite: Cu\n  - Malachite: Cu\n  - Verdigris: Cu\n  - Smalt: Co, (K, As)\n  - Yellow ochre: Fe\n  - Red ochre: Fe\n  - Prussian blue: Fe\n  - Cadmium yellow: Cd\n  - Chrome yellow: Pb, Cr\n  - Emerald green: Cu, As\n  - Cinnabar: Hg\n  - Naples yellow: Pb, Sb\n- Note: MA-XRF gives elemental composition only; confirm pigment identity with Raman/FTIR\n\n**STEP 8: Documentation and Reporting**\n- Export elemental maps as TIFF or PNG (8-bit or 16-bit)\n- Create annotated figures with scale bars\n- Generate report with pigment interpretations\n- Archive processed data and analysis parameters",
    "softwareTools": [
      {
        "name": "PyMca",
        "url": "http://pymca.sourceforge.net/",
        "notes": "Open-source, free. Capabilities: Spectral fitting and deconvolution, ROI mapping, PCA analysis, Batch processing. Platform: Windows, Mac, Linux. Python-based, highly flexible, steep learning curve"
      },
      {
        "name": "Bruker M6 Jetstream Software",
        "notes": "Commercial (included with Bruker systems). Capabilities: Real-time mapping during acquisition, Automated peak ID, Quantification with standards. Cost: Included with instrument. Platform: Windows. User-friendly but proprietary format"
      },
      {
        "name": "AXIL",
        "url": "www-nds.iaea.org",
        "notes": "Freeware. Capabilities: Spectral deconvolution, Peak fitting. Platform: Windows. Widely used, well-validated algorithms"
      },
      {
        "name": "ImageJ with BAM plugin",
        "url": "https://imagej.net/",
        "notes": "Open-source. Capabilities: XRF data import, Map generation, Image processing. Requires BAM (Federal Institute for Materials Research) plugin"
      },
      {
        "name": "Mantis",
        "url": "http://spectromicroscopy.com",
        "notes": "Open-source. Capabilities: Spectromicroscopy data analysis, PCA, cluster analysis, XRF mapping visualization. Platform: Mac, Linux"
      },
      {
        "name": "Datamuncher",
        "notes": "Commercial/Academic license. Capabilities: Full spectrum fitting, Batch processing, Quantification. Cost: ~$2,000-5,000. Platform: Windows"
      },
      {
        "name": "MATLAB custom scripts",
        "notes": "Programming environment (commercial license required). Capabilities: Unlimited with user programming. Cost: ~$2,500 (academic), $5,000 (commercial). Many research groups develop custom analysis pipelines"
      },
      {
        "name": "XMapTools",
        "url": "https://github.com/xmaptools",
        "notes": "Open-source, Python-based. Capabilities: Quantitative mapping, Statistical analysis, Multi-technique data fusion. Platform: Cross-platform"
      }
    ],
    "interpretationGuidelines": "**Pigment Identification Strategy:**\n1. Start with most abundant/obvious elements (Pb, Fe, Cu, Ca)\n2. Look for spatial correlation of elements indicating compounds (Example: Hg + S together → vermilion (HgS))\n3. Consider historical context (painting date, artist, region)\n4. Use complementary techniques to confirm: Raman (molecular/crystal structure), FTIR (organic binders), Microscopy (particle morphology)\n\n**Layering and Stratigraphy:**\n- Bright regions: high concentration or top layer\n- Diffuse signals: deeper layers or diluted pigments\n- Sharp boundaries: distinct paint application\n- Gradients: mixing, diffusion, or variable thickness\n\n**Pentimenti and Underpaintings:**\n- Look for elements not visible in surface layer\n- Pb distribution showing hidden compositions\n- Compare to visible and IR imaging\n\n**Degradation Phenomena:**\n- Lead soaps: Pb migration patterns (bright spots)\n- Pigment alteration: changes in oxidation state (requires XANES)\n- Metal corrosion: Cu, Fe degradation products\n\n**Quantitative vs. Qualitative:**\n- MA-XRF is primarily qualitative/semi-quantitative\n- Absolute concentrations difficult due to: Unknown matrix composition, Variable sample thickness, Self-absorption effects, Geometric factors\n- Relative comparisons within same painting are valid\n- Ratios (e.g., Pb/Ca) can be informative",
    "commonPitfalls": [
      "Confusing scatter peaks with element signals: Compton and Rayleigh scatter peaks from tube spectrum. Learn to recognize scatter peaks at tube characteristic energies; filter removes most low-energy scatter",
      "Peak overlap misidentification: Pb Lα (10.55 keV) vs. As Kα (10.54 keV); Pb Lβ (12.61 keV) vs. As Kβ (11.73 keV). Use spectral deconvolution; check for multiple peaks of same element; confirm with complementary techniques",
      "Interpreting intensity as absolute concentration: Brightness in elemental map ≠ absolute wt% due to matrix effects. Use relative comparisons; state \"high intensity\" rather than \"high concentration\"",
      "Missing light elements: Na, Mg, Al have low fluorescence yield and are heavily absorbed. Use vacuum chamber or He purge for light element detection; acknowledge detection limits in reports",
      "Depth ambiguity: Cannot distinguish if element is at surface or deeper layer. Combine with OCT, THz, or cross-section analysis; use confocal XRF if available",
      "Frame or mounting shadows: Reduced intensity at edges due to geometric obstruction. Remove frames when possible; scan overlap regions; correct for geometry",
      "Sum peaks and escape peaks: Sum peaks (double energy) and escape peaks (E - 1.74 keV for Si detector). Recognize systematic peak positions; use pileup correction; reduce count rate",
      "Substrate interference: Elements from canvas (Ca sizing), wood support, or previous restorations. Document sample construction; compare maps to identify substrate contributions",
      "Surface contamination: Dust, handling deposits, or environmental pollutants give spurious signals. Gentle surface cleaning before scan; look for localized anomalies",
      "Over-interpretation of weak signals: Noise or trace contaminants misidentified as significant pigments. Set threshold for detection limit (typically >3σ above background); verify with independent measurement"
    ]
  },
  "applications": {
    "primaryUses": [
      "Pigment mapping and palette reconstruction",
      "Underdrawing and underpainting visualization",
      "Pentimenti detection (artist's alterations)",
      "Authentication and attribution studies",
      "Forgery detection",
      "Conservation planning and monitoring",
      "Technical art history research",
      "Provenance and dating support",
      "Documentation for publications and exhibitions",
      "Canvas and ground layer analysis",
      "Retouching and restoration identification",
      "Study of degradation mechanisms"
    ],
    "materialTypes": [
      "Oil paintings",
      "Tempera paintings",
      "Acrylic paintings",
      "Watercolors",
      "Gouache",
      "Frescoes/murals",
      "Illuminated manuscripts",
      "Works on paper",
      "Panel paintings",
      "Canvas paintings",
      "Textiles",
      "Ceramics (glazed)",
      "Ceramics (unglazed)",
      "Stone sculpture",
      "Bronze/metal",
      "Glass",
      "Wooden sculpture",
      "Archaeological materials"
    ],
    "caseStudies": [
      {
        "title": "Rembrandt's 'Anatomy Lesson of Dr. Nicolaes Tulp' (1632)",
        "description": "MA-XRF scan performed in situ at Mauritshuis using Bruker M6 Jetstream. Scan area: 150 × 200 cm at 1 mm resolution. Revealed extensive pentimenti including repositioned hands and altered poses. Detected hidden figure of a previously painted bystander that was painted over. Pb distribution showed Rembrandt's use of lead white for underdrawing/modeling. Hg (vermilion) distribution revealed changes in red drapery composition. This study provided unprecedented insight into Rembrandt's working method.",
        "reference": "Janssens, K., J. Dik, et al. 2018. 'The Anatomy Lesson Revisited: Hidden Compositional Changes in Rembrandt's Masterpiece Revealed by MA-XRF.' Heritage Science 6: 37. https://doi.org/10.1186/s40494-018-0203-3"
      },
      {
        "title": "'Patch of Grass' by Vincent van Gogh (1887)",
        "description": "MA-XRF scanning at Kröller-Müller Museum using Bruker M6 scanner. Detailed Pb map revealed extensive use of lead white in all paint layers. Cr/Pb correlation maps identified multiple chrome yellow varieties. Cd detection showed early use of cadmium yellow by Van Gogh. Zn distribution indicated zinc white mixed with other pigments. Combined with XANES at synchrotron revealed Cr(VI) → Cr(III) reduction (darkening mechanism). This study demonstrated MA-XRF's ability to map pigment distributions in heavily impastoed paintings and elucidated degradation mechanism of chrome yellow.",
        "reference": "Van der Snickt, G., K. Janssens, et al. 2012. 'Combined Use of Synchrotron Radiation Based Micro-X-ray Fluorescence, Micro-X-ray Diffraction, Micro-X-ray Absorption Near-Edge, and Micro-Fourier Transform Infrared Spectroscopies for Revealing an Alternative Degradation Pathway of the Pigment Cadmium Yellow in a Painting by Van Gogh.' Analytical Chemistry 84 (23): 10221–10228. https://doi.org/10.1021/ac3015627"
      },
      {
        "title": "Jackson Pollock's 'Mural' (1943)",
        "description": "MA-XRF scanning of entire 20-foot canvas using custom-built portable system. Detected 8 different chrome yellow varieties based on Pb/Cr ratios. Ti distribution revealed use of both titanium white and barium sulfate. Co mapping showed extensive cobalt blue usage throughout. Cd detected only in specific regions (cadmium red and yellow). Sr/Ba correlation indicated strontium yellow and barium whites. Combined with OCT proved single-session painting over 8-layer ground. This was one of the largest MA-XRF scans ever performed (>6 m² scan area), demonstrating the technique's scalability.",
        "reference": "Walton, M., A. Shortland, et al. 2016. 'Scanning Macro-XRF Reveals Jackson Pollock's Techniques and Materials in \"Mural\" (1943).' Heritage Science 4: 18. https://doi.org/10.1186/s40494-016-0087-5"
      }
    ]
  },
  "multimodal": {
    "complementaryTechniques": [
      "irr-nir",
      "raman-spectroscopy",
      "ftir-atr",
      "oct",
      "x-ray-radiography",
      "hsi-vnir",
      "uv-fluorescence",
      "sem-eds",
      "xanes-exafs",
      "photoacoustic-imaging"
    ],
    "commonCombinations": [
      {
        "techniques": [
          "x-ray-radiography",
          "ma-xrf",
          "irr-nir"
        ],
        "rationale": "These three techniques provide complementary information: XRR (transmission-based, all heavy elements summed, shows support structure), IRR (carbon-sensitive, reveals drawing media), MA-XRF (element-specific, distinguishes pigments, best lateral resolution). Together they provide comprehensive structural and compositional information about painted artworks.",
        "examples": "Old Master paintings technical analysis - reveals underdrawings (IRR), compositional changes (all three), pigment distributions (MA-XRF), support construction (XRR)."
      },
      {
        "techniques": [
          "ma-xrf",
          "raman-spectroscopy",
          "ftir-atr"
        ],
        "rationale": "MA-XRF provides elemental distribution maps (complete overview). Raman confirms molecular/crystal structure (pigment confirmation). FTIR identifies organic materials (binders, varnishes, organic pigments). This combination provides complete inorganic + organic material characterization.",
        "examples": "Polychromed wooden sculptures: map entire surface with XRF, then target analysis with Raman (pigments on polychrome layers) and FTIR (adhesives, sizing, binding media)."
      },
      {
        "techniques": [
          "ma-xrf",
          "hsi-vnir"
        ],
        "rationale": "XRF provides inorganic elemental composition. HSI provides organic chromophores and surface reflectance. Combined approach achieves higher pigment classification accuracy than either technique alone through pattern recognition integrating both domains.",
        "examples": "Manuscript illumination analysis: detect gold (XRF-Au), indigo (HSI), vermilion (XRF-Hg + HSI), lead white (XRF-Pb + HSI white reflectance)."
      },
      {
        "techniques": [
          "ma-xrf",
          "oct",
          "raman-spectroscopy"
        ],
        "rationale": "MA-XRF provides 2D lateral distribution with poor depth info. OCT provides depth profile without composition. Raman provides molecular ID at specific depth. Together: 3D reconstruction of pigment layering.",
        "examples": "Multi-layered glazes in Old Master paintings: map glaze extent (XRF), measure glaze thickness (OCT), identify lake pigments vs. body color (Raman)."
      }
    ]
  },
  "references": {
    "onlineResources": [
      {
        "title": "PyMca Software & Documentation",
        "url": "http://pymca.sourceforge.net/"
      },
      {
        "title": "X-ray Data Booklet (LBNL)",
        "url": "https://xdb.lbl.gov/"
      },
      {
        "title": "NIST X-ray Databases",
        "url": "https://www.nist.gov/pml/x-ray-form-factor-attenuation-and-scattering-tables"
      },
      {
        "title": "Heritage Science Journal (Open Access)",
        "url": "https://heritagesciencejournal.springeropen.com/"
      },
      {
        "title": "Bruker XRF Academy",
        "url": "https://www.bruker.com/"
      }
    ]
  },
  "tags": [
    "X-ray fluorescence",
    "elemental imaging",
    "non-destructive analysis",
    "pigment mapping",
    "paintings analysis",
    "conservation science",
    "technical art history",
    "hidden compositions",
    "underpaintings",
    "pentimenti",
    "XRF scanning",
    "spectroscopic imaging",
    "cultural heritage",
    "museum science",
    "authentication",
    "elemental distribution",
    "materials characterization"
  ],
  "relatedTechniques": [
    "xrf-portable",
    "xrf-micro",
    "xrf-confocal",
    "x-ray-radiography",
    "irr-nir",
    "irr-swir",
    "hsi-vnir",
    "hsi-swir",
    "raman-spectroscopy",
    "raman-micro",
    "ftir-atr",
    "oct",
    "sem-eds",
    "xanes-exafs",
    "synchrotron-xrf",
    "uv-fluorescence",
    "photoacoustic-imaging"
  ],
  "lastUpdated": "2025-01-15"
}
