Repository: ddrizzil/HyperImage

# HyperImage

A comprehensive reference system for imaging techniques and optical physics used in cultural heritage analysis and conservation science.

## Overview

HyperImage provides two complementary systems:

1. **Next.js Web Application** (`/web`) - Interactive web interface with search, filtering, and detailed technique pages
2. **Python Static Site Generator** (`/techniques`) - Framework for generating static HTML documentation sites

## Features

### Web Application (`/web`)
- **Interactive technique browser** - Search and filter imaging techniques
- **Detailed technique pages** - Comprehensive information on each technique
- **Optics reference library** - Graduate-level optical physics content
- **Pigments & Chemistry** - Chemical analysis reference pages
- **Responsive design** - Works on desktop, tablet, and mobile
- **TypeScript** - Type-safe development
- **MDX support** - Markdown with LaTeX equations

### Static Site Generator (`/techniques`)
- **HyperPhysics-style pages** - Standardized 16-section format
- **Interlinked HTML pages** - Automatic cross-linking between techniques
- **Navigation system** - Easy browsing between techniques
- **Professional styling** - Clean, modern interface

## Quick Start

### Web Application

```bash
cd web
npm install
npm run dev
```

Open [http://localhost:3000](http://localhost:3000) in your browser.

### Static Site Generator

```bash
python example_raman.py
```

This generates a complete HTML site in the `site/` directory.

## Project Structure

```
hyperImage/
├── web/                    # Next.js web application
│   ├── src/
│   │   ├── app/           # Next.js app router pages
│   │   ├── components/    # React components
│   │   ├── data/          # Technique JSON data
│   │   ├── content/       # MDX content (optics, pages)
│   │   └── lib/           # Utility functions
│   └── package.json
├── techniques/            # Python technique definitions
│   ├── __init__.py
│   └── *.py              # Individual technique modules
├── optics/               # Optics reference content
│   ├── 01_FOUNDATIONS_OF_OPTICS_DEEP.md
│   └── VARIABLES.md
├── framework.py          # Static site generator framework
└── example_raman.py      # Example usage
```

## Techniques Included

The system includes comprehensive data on:

- **Molecular Spectroscopy**: Raman, FTIR, Micro-Raman
- **Elemental Analysis**: XRF, MA-XRF, Synchrotron XRF, PIXE
- **Imaging Techniques**: OCT, Macro Photography, UV Fluorescence, Raking Light
- **Hybrid Imaging**: Photoacoustic Tomography, OR-PAM
- **Advanced Techniques**: XANES, CARS, SHG, THG
- And many more...

## Development

### Adding a New Technique

1. Create a JSON file in `web/src/data/techniques/` following the TypeScript `Technique` interface
2. Register it in `web/src/lib/techniques.ts`
3. Optionally create a Python module in `techniques/` for static site generation

### Adding Optics Content

Create MDX files in `web/src/content/optics/` with frontmatter:

```mdx
---
title: "Your Title"
slug: "your-slug"

category: "Category"
---

Your content with LaTeX: $E = mc^2$
```

## Technologies

- **Next.js 14** - React framework with App Router
- **TypeScript** - Type safety
- **Tailwind CSS** - Styling
- **MDX** - Markdown with JSX
- **Python 3.7+** - Static site generator

# HyperImage Web Application

Modern web application for browsing and searching scientific analysis techniques in conservation science.

## Features

- **Comprehensive Technique Documentation**: Detailed pages for each technique with physics, instrumentation, protocols, and data analysis
- **Search & Filter**: Search across all techniques and filter by category, destructiveness, and portability
- **Multimodal Combinations**: Explore how techniques can be combined
- **Responsive Design**: Works on desktop, tablet, and mobile
- **Fast & SEO-Friendly**: Optimized for static hosting

### Prerequisites

- Node.js 18+ and npm/yarn

### Development

```bash
npm run dev
```

Open [http://localhost:3000](http://localhost:3000) in your browser.

## Project Structure

```
web/
├── src/
│   ├── app/              # Next.js app router pages
│   │   ├── page.tsx      # Home page
│   │   ├── techniques/   # Technique pages
│   │   └── multimodal/   # Multimodal combinations page
│   ├── components/       # React components
│   ├── data/            # Technique JSON data files
│   ├── lib/             # Utility functions
│   └── types/           # TypeScript type definitions
├── public/              # Static assets
└── package.json
```

## Adding New Techniques

1. Create a JSON file in `src/data/techniques/` following the `Technique` interface
2. Update `src/lib/techniques.ts` to load the new technique
3. The technique will automatically appear in listings and search

## Tech Stack

- **Next.js 14** - React framework with App Router
- **TypeScript** - Type safety
- **Tailwind CSS** - Styling
- **KaTeX** - LaTeX equation rendering
- **Fuse.js** - Fuzzy search (for future enhancement)

File: web/src/data/techniques/micro-raman-spectroscopy.json
{
  "id": "micro-raman-spectroscopy",
  "name": "Micro-Raman Spectroscopy",
  "acronym": "μ-Raman",
  "category": "Molecular Spectroscopy",
  "subcategory": "Vibrational Analysis - Microscale",
  "summary": "Micro-Raman spectroscopy combines Raman spectroscopy with optical microscopy to achieve molecular identification at sub-micrometer spatial resolution (0.5-2 μm spot size). A focused laser beam (typically 532 nm or 785 nm) excites molecular vibrations in a diffraction-limited volume (~1-10 μm³), and inelastically scattered light is analyzed to produce a characteristic Raman spectrum (100-3500 cm⁻¹). The technique enables non-destructive chemical identification of microscopic features—individual pigment grains, thin paint layers, corrosion products, polymer phases—that are invisible or ambiguous in conventional Raman or other bulk techniques. Confocal configuration (pinhole aperture) provides depth discrimination (2-10 μm axial resolution), enabling three-dimensional chemical mapping through transparent layers without cross-sectioning. Heritage applications focus on pigment identification in paint cross-sections, micro-samples from valuable objects, and in-situ analysis where spatial heterogeneity demands microscopic examination.",
  "keyApplications": [
    "Individual pigment grain identification in mixtures (distinguish co-located pigments <5 μm apart)",
    "Paint cross-section layer analysis (resolve 5-20 μm layers, identify pigment + binder per layer)",
    "Micro-sample characterization (10-100 μg fragments, non-destructive ID before destructive tests)",
    "Corrosion product mapping (spatial distribution, phase identification at μm-scale)",
    "Gemstone inclusion analysis (identify mineral inclusions <10 μm for provenance, authentication)",
    "Polymer phase identification (additives, degradation products, phase separation at microscale)"
  ],
  "destructiveness": "non-destructive",
  "portability": "benchtop only",
  "typicalTimePerMeasurement": "10-60 seconds per point (single spectrum); 1-10 hours for hyperspectral maps",
  "costRange": {
    "instrument": "$100,000-$400,000 (research-grade confocal Raman microscope)",
    "perSample": "$100-$400 per detailed analysis session"
  },
  "fundamentalPhysics": {
    "principle": "Identical to macro-Raman (inelastic light scattering from molecular vibrations), but spatial confinement via high-NA microscope objective focuses laser to diffraction-limited spot. Lateral resolution d ≈ 0.61λ/NA; axial resolution Δz ≈ 2λ/(NA)² for confocal. Smaller probe volume (~1 μm³ vs. 100-1000 μm³ macro) enables single-grain analysis but requires adequate signal (longer integration or higher power to compensate for fewer molecules in probe volume).",
    "physicalPhenomenon": "Same Raman scattering mechanism as conventional Raman spectroscopy. Key difference: microscope objective serves dual role (focuses incident laser to μm-spot, collects scattered light from same spot). High NA (0.5-0.9) essential for spatial resolution but demands short working distance (0.3-10 mm), limiting sample access.",
    "equations": [
      {
        "latex": "$$d_{lateral} = \\frac{0.61 \\lambda}{NA}$$",
        "description": "Lateral (XY) Spatial Resolution",
        "variables": [
          {
            "symbol": "d_{lateral}",
            "meaning": "minimum resolvable feature separation",
            "units": "μm"
          },
          {
            "symbol": "\\lambda",
            "meaning": "laser wavelength (532, 633, 785 nm typical)",
            "units": "nm"
          },
          {
            "symbol": "NA",
            "meaning": "numerical aperture (0.5-0.9 typical for μ-Raman)",
            "units": "dimensionless"
          }
        ]
      },
      {
        "latex": "$$\\Delta z = \\frac{2 \\lambda n}{NA^2}$$",
        "description": "Axial (Depth) Resolution (Confocal)",
        "variables": [
          {
            "symbol": "\\Delta z",
            "meaning": "depth resolution (confocal mode)",
            "units": "μm"
          },
          {
            "symbol": "\\lambda",
            "meaning": "wavelength",
            "units": "nm"
          },
          {
            "symbol": "n",
            "meaning": "refractive index of medium (~1.5 typical)",
            "units": "dimensionless"
          },
          {
            "symbol": "NA",
            "meaning": "numerical aperture",
            "units": "dimensionless"
          }
        ]
      }
    ],
    "interactionDepth": "Confocal: 2-10 μm depending on NA and pinhole size. Non-confocal: 20-100 μm (depth of field). Penetration depends on sample transparency: opaque materials (surface only), transparent (probe through 100+ μm depth if focused internally).",
    "spatialResolution": "Lateral: 0.5-2 μm (532 nm, NA 0.9 → ~360 nm theoretical, 500-700 nm practical; 785 nm → 800-1000 nm). Depth: 2-10 μm confocal (50-100 μm pinhole typical). Non-confocal 20-100 μm. Limiting factors: Diffraction (λ/NA limit), Sample scattering (rough surfaces blur spot), Aberrations (focus through layers with refractive index mismatch), Working distance (high NA → short WD, access limitations).",
    "detectionLimit": "10⁻¹⁵-10⁻¹⁸ mol detectable (femtomole-attomole in probe volume). ~0.1-1 wt% for mixtures. Single-molecule SERS possible but not routine."
  },
  "instrumentation": {
    "source": "Same lasers as macro-Raman: 532 nm DPSS (high efficiency, fluorescence risk), 785 nm diode (fluorescence mitigation). Power at sample: 0.1-10 mW typical (lower than macro due to smaller spot → higher power density → damage risk). Power range: 0.1-5 mW for organics/sensitive pigments; 1-50 mW for robust inorganics/minerals.",
    "detector": "Back-thinned CCD (-70°C), EMCCD, or InGaAs array (NIR). Spectral range: 100-4000 cm⁻¹ Raman shift. Efficiency: QE 90%+ peak (CCD 600-800 nm).",
    "optics": "High-NA microscope objectives (50×/0.75 NA, 100×/0.9 NA typical; long-WD 50×/0.5 NA for recessed samples). Confocal pinhole (adjustable 25-300 μm, placed at image plane → rejects out-of-focus light). Dichroic beamsplitter (reflects laser, transmits Raman signal). Notch/edge filter (OD 6-8, blocks Rayleigh at laser line). Motorized XYZ stage (0.1-1 μm precision for mapping, depth profiling).",
    "criticalComponents": [
      "High-NA objective (heart of system: determines resolution, working distance, collection efficiency)",
      "Confocal pinhole (enables depth discrimination; without it, μ-Raman = diffraction-limited but not depth-resolved)",
      "Precision stage (sub-μm positioning for accurate mapping, reproducible point locations)",
      "Stable microscope platform (vibration → focal drift → signal loss; optical table or damping essential)"
    ],
    "typicalConfiguration": "Renishaw inVia or Horiba LabRAM equipped with: 532 nm + 785 nm lasers; Leica/Olympus microscope with 5×, 20×, 50× LWD, 100× objectives; motorized XYZ stage; confocal pinhole 50-300 μm; 1800 l/mm grating (1-2 cm⁻¹ resolution); Peltier-cooled CCD. Confocal mode standard for heritage (depth profiling through cross-sections, reject substrate).",
    "commercialSystems": [
      {
        "name": "inVia Reflex Confocal Raman Microscope",
        "vendor": "Renishaw",
        "notes": "Confocal, multi-laser (up to 5), motorized XYZ, hyperspectral mapping. <1 cm⁻¹ resolution. Approximate cost: $150,000-$350,000. URL: https://www.renishaw.com/raman"
      },
      {
        "name": "LabRAM HR Evolution",
        "vendor": "Horiba",
        "notes": "Confocal, multi-laser, Olympus microscope, Swift automated mapping. <0.5 cm⁻¹ resolution. Approximate cost: $180,000-$400,000. URL: https://www.horiba.com/en_en/products/raman-spectroscopy/"
      }
    ]
  },
  "methodology": {
    "samplePreparation": [
      "10-100 μg micro-samples, or analyze in situ on object",
      "Cross-sections: embed in polyester resin, polish to 0.25 μm, mount on glass slide. Loose grains: scatter on slide or press into clay. Intact objects: position under microscope (if accessible).",
      "Polished cross-sections ideal (flat, smooth → optimal focus). Rough surfaces acceptable but lower resolution. No coating needed (unlike SEM)."
    ],
    "measurementProtocol": "**Step 1: Calibration and Objective Selection**\nCalibrate wavelength (silicon 520.7 cm⁻¹). Select objective: 50× LWD (NA 0.5, WD 8 mm) for general use; 100× (NA 0.9, WD 0.3 mm) for maximum resolution on flat samples. Verify laser alignment (center spot in field of view). Duration: 15 minutes. Critical parameters: Silicon peak at 520.7 ± 0.5 cm⁻¹, Laser spot centered, Objective selected for application.\n\n**Step 2: Sample Positioning and Focus**\nLocate feature of interest via optical microscopy (video camera, white light). Position laser spot on target (XY joystick, sub-μm precision). Focus critically: Z-scan ±10 μm, select Z giving maximum Raman intensity. For confocal: pinhole rejection out-of-focus → signal very sensitive to focus. Duration: 5-15 minutes per feature. Critical parameters: Laser spot on target feature, Focus optimized (maximum signal), Stage stable.\n\n**Step 3: Acquisition**\nTest spectrum (1-5 s, low power 0.5-2 mW). Optimize: if fluorescence, try 785 nm or photobleach; if weak, increase power (monitor damage) or integration time (10-60 s). Acquire final spectrum (3-5 accumulations). For maps: define area, step size (0.5-5 μm), automate (1-10 hours for 50×50 μm² at 1 μm steps). Duration: 1-60 minutes per point/map. Critical parameters: SNR >10:1, No sample damage, Appropriate parameters.\n\n**Step 4: Depth Profiling (Optional)**\nFix XY, acquire spectra at multiple Z (step 1-5 μm through depth). Confocal pinhole rejects signal from out-of-focus planes → Z-resolved chemical profile (e.g., layer stack in cross-section). Duration: 30 minutes - 2 hours. Critical parameters: Confocal pinhole set, Step size <depth resolution, Refractive index correction applied.",
    "typicalParameters": [
      {
        "parameter": "Laser power at sample",
        "value": "0.5-5 mW",
        "notes": "Lower than macro (smaller spot = higher intensity). Sensitive materials <2 mW."
      },
      {
        "parameter": "Integration time",
        "value": "10-30 s",
        "notes": "Longer than macro (fewer molecules in small volume)."
      },
      {
        "parameter": "Objective",
        "value": "50×/0.5 NA LWD",
        "notes": "100× for max resolution; 50× LWD for balance resolution/access."
      },
      {
        "parameter": "Confocal pinhole",
        "value": "100 μm",
        "notes": "Smaller = better depth res., lower signal."
      },
      {
        "parameter": "Map step size",
        "value": "1-2 μm",
        "notes": "Match to lateral resolution (~1 μm)."
      }
    ],
    "calibration": "**Standards:** Silicon wafer (520.7 cm⁻¹, daily), Polystyrene (multi-peak, weekly check). **Frequency:** Daily wavelength calibration essential (thermal drift affects μm-scale positioning). **Procedure:** Focus on Si wafer, acquire spectrum, verify 520.7 ± 0.5 cm⁻¹. Check laser spot size via knife-edge scan or fluorescent slide (ensure ~1 μm FWHM).",
    "qualityControl": [
      "Silicon peak at 520.7 ± 0.5 cm⁻¹ (wavelength calibration)",
      "Laser spot size verified (~1 μm FWHM for high-NA objective)",
      "Focus optimized (maximum signal, sharp peaks)",
      "SNR >10:1 for major peaks",
      "No sample damage (reproducible spectra, no color change)",
      "Confocal rejection working (signal drops to zero when out-of-focus)"
    ]
  },
  "dataAnalysis": {
    "rawDataFormat": "Same as macro-Raman (.spc, .wxd, .txt). Hyperspectral maps: 10-500 MB (X×Y×wavenumber). Data structure: Single spectrum: 1024-2048 points. Map: e.g., 50×50 pixels × 1024 wavenumbers = 2.5 million points.",
    "preprocessing": [
      "Cosmic ray removal: Identify and remove high-energy particle hits (single-pixel spikes). Essential for clean spectra.",
      "Baseline correction: Remove fluorescence background, substrate contributions. Methods: Polynomial fit, ALS, Rubberband. Necessary if fluorescence present.",
      "Normalization: Scale intensity for comparison. Methods: Maximum intensity = 1.0, Area normalization, Internal standard.",
      "Same preprocessing as macro-Raman (see raman-spectroscopy for details)"
    ],
    "analysisWorkflow": "**Step 1: Identify peaks, assign to vibrations**\nLoad spectrum, identify all significant peaks (peak-finding algorithm or manual). Record peak positions (wavenumbers). Assign peaks to vibrational modes using reference data (RRUFF, pigment libraries, literature). Match peak positions (±5 cm⁻¹ tolerance). Identify compound if multiple peaks match single reference.\n\n**Step 2: For maps: extract chemical images**\nLoad hyperspectral map dataset (3D: X × Y × wavenumber). Select peak of interest (characteristic peak for compound). Generate chemical map: integrate intensity in peak region (±5-10 cm⁻¹ window) at each XY pixel → create 2D image (intensity map, shows spatial distribution). Display as false-color (hot colors = high concentration, cool = low). Repeat for multiple compounds: create separate maps, overlay as RGB composite.\n\n**Step 3: Overlay on optical micrograph**\nCorrelate chemistry with morphology: load optical micrograph (white-light image of same area). Register Raman chemical map to micrograph (fiducial markers, feature-based alignment). Overlay false-color chemical map on grayscale micrograph (transparency blend) → see where pigments/compounds located relative to visible features (grains, layers, cracks).\n\n**Step 4: Quantify mixtures**\nFor mixtures: identify peak groups belonging to each component. Estimate compositions: integrate areas of peaks for each component, calculate relative % (semi-quantitative: peak area ∝ concentration × Raman cross-section). For complex mixtures: use multivariate analysis (PCA, MCR) to extract pure-component spectra. Report: list all identified components, estimated proportions, acknowledge semi-quantitative nature.",
    "softwareTools": [
      {
        "name": "WiRE (Renishaw)",
        "url": "https://www.renishaw.com",
        "notes": "Acquisition, mapping, baseline correction, library search. Included with Renishaw instruments."
      },
      {
        "name": "LabSpec (Horiba)",
        "url": "https://www.horiba.com",
        "notes": "Acquisition, mapping, advanced baseline correction, multivariate analysis. Included with Horiba instruments."
      },
      {
        "name": "CytoSpec",
        "url": "http://www.cytospec.com",
        "notes": "Hyperspectral image analysis, PCA, clustering. Open-source alternative for hyperspectral data."
      },
      {
        "name": "ImageJ/Fiji",
        "url": "https://imagej.net/Fiji",
        "notes": "Hyperspectral image analysis plugins, PCA, clustering. Free, community-supported."
      },
      {
        "name": "MATLAB/Python",
        "url": "https://www.mathworks.com, https://www.python.org",
        "notes": "Custom processing, multivariate analysis, data fusion. Scripting for advanced workflows."
      }
    ],
    "interpretationGuidelines": "**Spatial resolution:** Lateral resolution 0.5-2 μm enables single-grain analysis. Features <1 μm apart may not be fully resolved (overlapping probe volumes). Confocal depth resolution 2-10 μm enables layer discrimination in cross-sections. **Peak identification:** Same as macro-Raman: match multiple peaks (±5 cm⁻¹), consult reference databases, verify chemically reasonable. **Mapping interpretation:** Chemical maps show spatial distribution but intensity depends on both concentration and Raman cross-section (strong scatterers appear brighter even at same concentration). Overlay on optical micrograph to correlate with morphology. **Mixture analysis:** Small probe volume may sample single grain (pure spectrum) or multiple grains (mixture). Multiple points needed for statistical confidence if heterogeneous. **Depth profiling:** Confocal Z-scan reveals layer structure. Note: apparent depth affected by refractive index (actual_depth = apparent_depth / n).",
    "commonPitfalls": [
      "Focus drift: Small laser spot (~1 μm) means focal depth ~2-5 μm. Slight defocus → signal loss. Thermal expansion, vibration cause drift. Mitigation: autofocus, lock stage, allow thermal equilibration. Monitor: if signal decreases during acquisition, refocus.",
      "Substrate interference: Confocal helps but not perfect. If analyzing thin layer on substrate, substrate Raman may appear. Use smallest pinhole, focus strictly on surface layer. Compare to blank (substrate alone) to identify contaminant peaks.",
      "Damage at high power: Laser focused to ~1 μm spot → high power density even at low total power (1 mW over 1 μm² = 10⁶ W/m²). Sensitive materials (organics, fugitive pigments) can degrade. Start low power (0.5-1 mW), monitor for color change, spectrum changes. Document damage if occurred.",
      "Over-interpreting maps: Chemical maps show distribution but intensity not directly quantitative (depends on cross-section, focus, sample thickness). Use for qualitative spatial patterns, not absolute concentrations. Verify with point spectra at key locations."
    ]
  },
  "applications": {
    "primaryUses": [
      "Paint cross-section analysis (layer-by-layer pigment ID, 5-50 μm layers)",
      "Pigment mixture deconvolution (identify co-located grains <5 μm in same paint layer)",
      "Micro-sample screening (ID before destructive tests like GC-MS, Py-GC-MS)",
      "Corrosion product zonation (μm-scale phase mapping: hematite outer, magnetite inner)",
      "Gemstone inclusions (identify minerals, fluids in <10 μm inclusions for provenance)",
      "Polymer degradation (map oxidation products, additives at grain boundaries)"
    ],
    "materialTypes": [
      "Pigment grains in cross-sections: excellent - Ideal application: 1-50 μm grains, resolve mixtures, polymorphs",
      "Corrosion layers (patina, rust): excellent - Map phase distribution: μm-scale zonation (e.g., CuO outer, Cu₂O inner on bronze)",
      "Organic layers (thin, fluorescent): fair-good - Confocal helps reject substrate fluorescence; 785 nm laser preferred",
      "Gemstone inclusions: excellent - Non-destructive ID of <10 μm mineral inclusions (rutile needles, carbon, fluids)",
      "Polymers (additives, degradation): good - Spatial resolution reveals phase-separated regions, additive migration"
    ],
    "caseStudies": [
      {
        "title": "Vermilion Degradation in Van Gogh Paintings: Micro-Raman Mapping of HgS → Hg-Cl Transformation",
        "description": "The Rijksmuseum and University of Antwerp investigated gray discoloration of red vermilion in Van Gogh paintings. Cross-sections from gray areas analyzed via micro-Raman mapping: 532 nm laser, 100× objective (NA 0.9, ~600 nm spot), 30×30 μm area at 0.5 μm steps (3600 spectra), 10 s integration per point. Confocal pinhole 50 μm (reject embedding resin signal). Results: Gray regions showed mixture α-HgS (vermilion, 254/284/344 cm⁻¹) + calomel (Hg₂Cl₂, 70/170 cm⁻¹) + corderoite (Hg₃S₂Cl₂, broad 100-300 cm⁻¹). Non-degraded red: pure α-HgS. Spatial distribution: Cl-containing phases (calomel, corderoite) at grain surfaces, cracks (Cl ingress from environment → photochemical reaction with HgS). Confirmed chlorine-induced photodegradation mechanism: HgS + Cl⁻ + light → Hg-Cl compounds (gray/black). Micro-Raman resolved 1-5 μm degradation zones around grains (bulk XRF shows Hg+S+Cl but not spatial; μ-Raman pinpointed transformation at grain scale). Guides conservation: avoid Cl-containing treatments near vermilion, control RH (Cl transport), minimize light. Significance: Microscale resolution critical: degradation occurs at grain boundaries (~1-2 μm zones). Bulk techniques (XRD, XRF) miss spatial heterogeneity. Confocal rejected resin Raman (polyester embedding has strong 1600 cm⁻¹ aromatic peak; confocal focused strictly on paint grains → clean spectra).",
        "reference": "Keune, K., et al. 2018. 'Microchemical Imaging of Vermilion Degradation.' Heritage Science 6: 3. DOI: 10.1186/s40494-018-0168-4"
      }
    ]
  },
  "multimodal": {
    "complementaryTechniques": [
      "sem-eds",
      "ftir-microscopy",
      "xrf",
      "raman-spectroscopy"
    ],
    "commonCombinations": [
      {
        "techniques": [
          "micro-raman-spectroscopy",
          "sem-eds"
        ],
        "rationale": "SEM shows where to analyze (morphology-guided Raman). Raman resolves chemical ambiguities (e.g., EDS shows Ti+O, Raman distinguishes anatase vs rutile). Combined: morphology (SEM) + elements (EDS) + molecules (Raman) = complete microscale characterization.",
        "examples": "Paint cross-section: SEM shows two particle types (large angular, small spherical). EDS: both Pb+O. μ-Raman: large = lead white (carbonate 1050 cm⁻¹), small = massicot (PbO, 142/285 cm⁻¹). SEM+EDS alone ambiguous; Raman definitive. Sequential analysis on same cross-section (SEM first, then μ-Raman on identified ROIs)."
      },
      {
        "techniques": [
          "micro-raman-spectroscopy",
          "ftir-microscopy"
        ],
        "rationale": "FTIR-micro identifies organics (binders, 10-20 μm spot). μ-Raman identifies inorganics (pigments, 1 μm spot). Complementary for paint layers: FTIR for binder per layer, μ-Raman for pigment per layer.",
        "examples": "Paint cross-section: μ-Raman maps pigment distribution (layer 1: lead white + ultramarine; layer 2: vermilion). FTIR-micro on same cross-section (ATR on polished surface, press onto each layer): identifies binders (layer 1: protein tempera; layer 2: oil). Combined: complete stratigraphy (pigment + binder per layer)."
      },
      {
        "techniques": [
          "micro-raman-spectroscopy",
          "xrf"
        ],
        "rationale": "MA-XRF elemental maps (mm-scale) guide μ-Raman point selection (where to sample). μ-Raman provides molecular ID for XRF hot spots. Efficient workflow: XRF survey identifies regions of interest, μ-Raman provides definitive molecular ID at selected points.",
        "examples": "Painting analysis: MA-XRF maps Pb distribution (lead white or lead-tin yellow?). μ-Raman targets high-Pb regions (based on XRF map), identifies lead-tin yellow type I (130-452 cm⁻¹) vs lead white (1050 cm⁻¹). XRF spatial (where Pb is), μ-Raman definitive (what compound)."
      }
    ]
  },
  "references": {
    "onlineResources": [
      {
        "title": "RRUFF Database",
        "url": "https://rruff.info",
        "notes": "15,000+ mineral Raman spectra, searchable; essential reference for heritage minerals, pigments"
      },
      {
        "title": "IRUG (Infrared and Raman Users Group)",
        "url": "http://www.irug.org",
        "notes": "Spectral database (FTIR + Raman), heritage materials focus; biennial meetings, training workshops"
      }
    ]
  },
  "tags": [
    "micro-Raman",
    "confocal Raman",
    "Raman microscopy",
    "microscale analysis",
    "pigment grains",
    "cross-section",
    "spatial resolution",
    "depth profiling"
  ],
  "relatedTechniques": [
    "raman-spectroscopy",
    "ftir-microscopy",
    "sem-eds",
    "confocal-microscopy"
  ],
  "lastUpdated": "2025-01-15"
}

File: web/src/data/techniques/photoacoustic-spectroscopy.json (part 1 of 2)
{
  "id": "photoacoustic-spectroscopy",
  "name": "Photoacoustic Spectroscopy",
  "acronym": "PAS",
  "category": "Optical Spectroscopy",
  "subcategory": "Photothermal Techniques",
  "summary": "Photoacoustic spectroscopy (PAS) is a photothermal technique that detects absorbed light by measuring acoustic waves generated when modulated radiation heats a sample. Chopped or pulsed light (UV-Vis-NIR, 200-2500 nm typical) irradiates the sample; absorbed photons convert to heat via non-radiative relaxation; periodic heating causes thermal expansion generating pressure waves (ultrasound, 10 Hz - 10 MHz) detected by microphone or piezoelectric transducer. The photoacoustic signal amplitude versus wavelength yields an absorption spectrum revealing electronic and vibrational transitions. Unlike conventional transmission/reflectance spectroscopy, PAS directly measures absorption (not affected by scattering), penetrates opaque materials (depth-profiling via modulation frequency: 10 Hz → mm-scale, 10 kHz → μm-scale), and requires no sample preparation. Heritage applications include non-destructive pigment identification in paintings, subsurface layer detection through paint/varnish, photodegradation monitoring, and analysis of highly scattering materials (powders, textiles, paper) where conventional spectroscopy fails.",
  "keyApplications": [
    "Pigment identification in opaque/scattering samples (powders, paints, no sample prep)",
    "Subsurface layer detection (depth profiling: 1-1000 μm via frequency scanning)",
    "Photodegradation monitoring (detect oxidation products, chromophore changes)",
    "Highly scattering materials (textiles, paper, porous ceramics where reflectance spectroscopy ambiguous)",
    "Non-contact analysis (standoff PAS: laser-induced, remote detection)",
    "Binder characterization (organic overtone/combination bands in NIR)"
  ],
  "destructiveness": "non-destructive (typically; low power density avoids heating damage; <10 mW/cm²)",
  "portability": "benchtop to portable (lab systems 0.5×1 m; fiber-coupled portable PAS under development)",
  "typicalTimePerMeasurement": "1-10 minutes per spectrum (200-2500 nm scan, 5 nm steps)",
  "costRange": {
    "instrument": "$30,000-$150,000 (FTIR-PAS accessory $15-40K; dedicated UV-Vis-NIR PAS $50-150K)",
    "perSample": "$50-$200 per analysis session"
  },
  "fundamentalPhysics": {
    "principle": "Photoacoustic effect (Bell, 1880): modulated light absorbed by sample → periodic heating → thermal expansion/contraction → pressure waves (sound) in surrounding gas/coupling medium. Signal amplitude proportional to absorbed light intensity (not reflected/transmitted). Depth sensitivity controlled by thermal diffusion length μ_th = √(α/πf), where α = thermal diffusivity, f = modulation frequency. Low f (10-100 Hz) → large μ_th (mm-scale, bulk); high f (10-100 kHz) → small μ_th (μm-scale, surface-sensitive).",
    "physicalPhenomenon": "Light absorption → excited electronic/vibrational states → non-radiative relaxation (internal conversion, vibrational cascade) → heat deposited in sample → temperature oscillates at modulation frequency → thermal expansion generates pressure wave → acoustic wave propagates to detector (microphone in gas cell or piezo transducer on sample). Signal magnitude I_PA ∝ I₀ · β · μ_a, where I₀ = incident intensity, β = absorption coefficient, μ_a = thermal-to-acoustic conversion efficiency (depends on sample thermal properties, geometry). Unlike transmission (Beer's law, affected by scattering), PAS insensitive to scattering (scattered photons still eventually absorbed → heat → signal).",
    "equations": [
      {
        "latex": "$$\\mu_{th} = \\sqrt{\\frac{\\alpha}{\\pi f}}$$",
        "description": "Thermal Diffusion Length (Depth Sensitivity)",
        "variables": [
          {"symbol": "\\mu_{th}", "meaning": "thermal diffusion length (probing depth)", "units": "μm or mm"},
          {"symbol": "\\alpha", "meaning": "thermal diffusivity (κ/ρC_p, ~10⁻⁷-10⁻⁶ m²/s for organics)", "units": "m²/s"},
          {"symbol": "f", "meaning": "modulation frequency (chopper or pulse repetition rate)", "units": "Hz"}
        ]
      },
      {
        "latex": "$$S_{PA} \\propto I_0 \\cdot \\beta(\\lambda) \\cdot \\eta_{th}$$",
        "description": "Photoacoustic Signal Amplitude",
        "variables": [
          {"symbol": "S_{PA}", "meaning": "photoacoustic signal (microphone voltage or piezo charge)", "units": "V or pC"},
          {"symbol": "I_0", "meaning": "incident light intensity", "units": "W/cm²"},
          {"symbol": "\\beta(\\lambda)", "meaning": "absorption coefficient at wavelength λ", "units": "cm⁻¹"},
          {"symbol": "\\eta_{th}", "meaning": "thermal-to-acoustic conversion efficiency", "units": "dimensionless"}
        ]
      },
      {
        "latex": "$$\\mu_{th}(10\\,\\text{Hz}) \\approx 500\\,\\mu\\text{m}, \\quad \\mu_{th}(10\\,\\text{kHz}) \\approx 5\\,\\mu\\text{m}$$",
        "description": "Typical Depth Scales (organic materials, α ~ 10⁻⁷ m²/s)",
        "variables": [
          {"symbol": "\\mu_{th}", "meaning": "probing depth", "units": "μm"},
          {"symbol": "f", "meaning": "modulation frequency", "units": "Hz"}
        ]
      }
    ],
    "interactionDepth": {
      "description": "Depth-resolved spectroscopy via frequency scanning. Low frequency (10-100 Hz) → thermal diffusion length 200-1000 μm (probes bulk, subsurface layers). High frequency (1-100 kHz) → 1-20 μm (surface-sensitive, top paint layer). Intermediate frequency → intermediate depths. Thermal wave attenuates exponentially: signal from depth z ∝ exp(-z/μ_th).",
      "materialSpecific": [
        {"material": "Organic paint layers (oil, tempera)", "thermalDiffusivity": "α ~ 10⁻⁷ m²/s", "depthAt10Hz": "~500 μm", "depthAt10kHz": "~5 μm"},
        {"material": "Pigments (dense inorganics)", "thermalDiffusivity": "α ~ 5×10⁻⁷ m²/s", "depthAt10Hz": "~1000 μm", "depthAt10kHz": "~10 μm"},
        {"material": "Paper, textiles (porous)", "thermalDiffusivity": "α ~ 5×10⁻⁸ m²/s", "depthAt10Hz": "~200 μm", "depthAt10kHz": "~2 μm"},
        {"material": "Metals (high conductivity)", "thermalDiffusivity": "α ~ 10⁻⁴ m²/s", "depthAt10Hz": "~50 mm", "depthAt10kHz": "~500 μm"}
      ]
    },
    "spatialResolution": {
      "lateral": "Beam diameter: 1-10 mm typical (broader than focused techniques like Raman). Micro-PAS: 50-500 μm (focused laser, research systems).",
      "depth": "Controlled by modulation frequency: 1 μm (100 kHz) to 1 mm (10 Hz). Depth profiling: scan frequency, extract spectra vs depth (deconvolution required).",
      "limitingFactors": ["Thermal diffusion (not optical, so not diffraction-limited)", "Sample thermal properties (α varies → depth varies)", "Frequency range (detectors limit: microphones 10 Hz - 50 kHz; piezo 10 kHz - 10 MHz)"]
    },
    "sensitivity": {
      "detectionLimits": "Absorption coefficient β ~ 10⁻⁴ cm⁻¹ detectable (very weakly absorbing materials). Major component: 0.1-1 wt%. Trace: 100-1000 ppm with signal averaging.",
      "dynamicRange": "10³-10⁴ in absorption (detect strong pigments to weak binder overtones in same spectrum).",
      "signalToNoise": "SNR 20-100:1 typical for strong absorbers (pigments). Averaging improves: 100× averages → 10× SNR improvement."
    }
  },
  "instrumentation": {
    "source": {
      "type": "Broadband lamp (Xe arc, tungsten-halogen) + monochromator OR FTIR globar source. Laser-based PAS uses tunable laser or diode array.",
      "specifications": "Wavelength range: UV-Vis-NIR (200-2500 nm typical; extended to MIR 2.5-25 μm for FTIR-PAS). Power: 10-500 mW at sample (depends on wavelength, monochromator slit). Modulation: mechanical chopper (10-5000 Hz) or pulsed laser (kHz-MHz).",
      "energyRange": "6 eV (200 nm UV) to 0.5 eV (2500 nm NIR). MIR: 0.5 eV to 0.05 eV (400-4000 cm⁻¹).",
      "powerRange": "Low power density: 1-100 mW/cm² (safe, non-destructive; vs. 1-10 W/cm² for Raman which can damage)."
    },
    "detector": {
      "type": ["Microphone (gas-coupled PAS): electret or condenser microphone in sealed cell, detects acoustic pressure in air/He/N₂", "Piezoelectric transducer (contact PAS): PZT or PVDF film attached to sample back, detects mechanical vibration", "Fiber-optic acoustic sensor (remote PAS): interferometric, detects air pressure at distance"],
      "spectralRange": "Detection independent of wavelength (acoustic signal, not optical). Excitation range: UV-Vis-NIR 200-2500 nm or MIR 2.5-25 μm.",
      "efficiency": "Microphone sensitivity: ~10 mV/Pa (detect Pa-level pressure waves). Piezo: pC/N (charge per force). Typical SNR 50:1 for strong absorbers.",
      "timeResolution": "Frequency response: microphones 10 Hz - 50 kHz; piezo 10 kHz - 10 MHz. Temporal resolution limited by thermal diffusion time (~ms for μm-scale, ~s for mm-scale)."
    },
    "opticalSystem": {
      "components": [
        "Light source (Xe lamp 200-800 nm, tungsten-halogen 400-2500 nm, or FTIR globar 2.5-25 μm)",
        "Monochromator or FTIR spectrometer (wavelength selection: grating or interferometer)",
        "Mechanical chopper (rotating blade, 10-5000 Hz modulation) or laser pulser",
        "Photoacoustic cell (sealed chamber: sample + gas + microphone, or sample + piezo transducer)",
        "Lock-in amplifier (phase-sensitive detection at chopper frequency, rejects noise)",
        "Computer (data acquisition, spectrum processing)"
      ],
      "beamPath": "Lamp → monochromator (selects λ) → chopper (modulates at f) → focusing optics → sample in PA cell → absorbed light → heat → acoustic wave → microphone/piezo → preamplifier → lock-in amplifier → digitize. Scan wavelength, record signal amplitude vs λ.",
      "focusing": "Loose focusing or collimated beam (1-10 mm spot). Tight focusing (50-500 μm) for micro-PAS (research)."
    },
    "criticalComponents": [
      "Photoacoustic cell design (gas-tight for microphone; acoustic isolation from ambient noise; optimal geometry for signal coupling)",
      "Lock-in amplifier (extracts weak signal at chopper frequency from noise; sensitivity ~nV, crucial for low-absorbing samples)",
      "Chopper frequency control (determines depth; stable frequency ±1% for reproducible depth)",
      "Sample mounting (intimate contact for piezo-PAS; flat surface for gas-cell PAS; powder samples loosely packed)"
    ],
    "typicalConfiguration": "UV-Vis-NIR PAS: 150 W Xe arc lamp → Czerny-Turner monochromator (200-800 nm, 1200 l/mm grating) → mechanical chopper (20-200 Hz variable) → quartz window → gas-coupled PA cell (electret microphone, He atmosphere for better thermal coupling) → preamplifier → Stanford Research SR830 lock-in amplifier → PC. Scan 200-800 nm at 5 nm steps, 1 s integration per point (10 min total). Alternative FTIR-PAS: FTIR spectrometer (4000-400 cm⁻¹) with PAS accessory module (MTEC 300 or Bruker PAS cell), He-purged, rapid-scan FTIR modulation (~1 kHz effective).",
    "facilityRequirements": {
      "space": "Benchtop: 0.5 × 1 m (UV-Vis-NIR); 1 × 1.5 m (FTIR-PAS, larger spectrometer). Lab bench adequate.",
      "utilities": ["110/240 VAC, 5-10 A (lamp, electronics)", "Compressed gas (He or N₂, optional but improves signal; 10-50 psi, <1 L/min flow for cell purge)", "No water cooling required"],
      "environmental": ["Temp 18-25°C (thermal stability for PA cell, lock-in drift)", "Acoustic isolation desirable (quiet room, reduces ambient noise pickup; <40 dB background preferred)", "No special humidity control (sealed PA cell isolates sample from ambient)"]
    },
    "commercialSystems": [
      {
        "vendor": "MTEC Photoacoustics",
        "modelName": "Model 300 FTIR-PAS Cell",
        "specifications": "FTIR accessory, 4000-400 cm⁻¹ (MIR), He-purged, 8 mm sample diameter, electret microphone. Mounts in sample compartment of most FTIRs.",
        "approximateCost": "$15,000-$25,000 (PAS cell only; requires FTIR spectrometer)",
        "url": "https://www.mtecpas.com"
      },
      {
        "vendor": "Bruker",
        "modelName": "PAS Cell for Vertex FTIR",
        "specifications": "FTIR-PAS accessory, 4000-400 cm⁻¹, automated He purge, temperature control option. Compatible with Vertex series FTIRs.",
        "approximateCost": "$20,000-$40,000",
        "url": "https://www.bruker.com"
      },
      {
        "vendor": "PA Consulting / Custom Systems",
        "modelName": "UV-Vis-NIR PAS (custom-built)",
        "specifications": "200-2500 nm, variable chopper 10-5000 Hz, gas-cell or piezo, typical research lab builds. Commercial versions rare (niche market).",
        "approximateCost": "$50,000-$150,000 (if commercial; many labs build custom systems $20-50K using lamp, monochromator, cell, lock-in)",
        "url": "N/A (custom)"
      }
    ]
  },
  "methodology": {
    "samplePreparation": {
      "samplingRequired": false,
      "sampleSize": "Micro-sample (mg-scale) or in situ (paintings, textiles analyzed directly). PA cell accommodates 5-20 mm diameter sample (disk, powder, or object surface if accessible).",
      "mountingProcedure": "Gas-cell PAS: place sample flat in cell chamber (powder pressed lightly or loose; solid fragment on holder). Seal cell (O-ring, ensure gas-tight). Purge with He (5-10 min, displace air → improves thermal coupling). Piezo-PAS: attach transducer to sample back with couplant (ultrasound gel or pressure contact).",
      "surfacePreparation": "None required (major advantage vs. FTIR-ATR which needs intimate contact). Rough, curved, powdered surfaces acceptable. Dust/contamination on surface contributes to signal (may need cleaning if surface layer not of interest).",
      "contaminationConcerns": ["Surface contamination (dust, fingerprints) analyzed along with bulk if low-frequency (bulk-sensitive). High-frequency isolates surface, so contamination dominates.", "Atmospheric moisture in cell (affects NIR overtone region 1300-1900 nm; He purge eliminates)."]
    },
    "measurementProtocol": {
      "steps": [
        {
          "stepNumber": 1,
          "title": "System Setup and Calibration",
          "description": "Turn on lamp (warm 15-30 min for spectral stability). Calibrate wavelength (use emission line standards: Hg, Ar lamps; verify monochromator at known lines ±1 nm). Set chopper frequency (20-200 Hz typical for paintings, 100-1000 Hz for surface-sensitive). Tune lock-in amplifier (time constant 100 ms - 1 s, phase adjustment for maximum signal on reference absorber like carbon black).",
          "duration": "30-60 minutes",
          "criticalParameters": ["Lamp warm-up (avoid drift during measurement)", "Chopper frequency stable (±1%, determines depth consistently)", "Lock-in phase optimized (90° out of phase with chopper gives max signal)"]
        },
        {
          "stepNumber": 2,
          "title": "Sample Loading and Cell Preparation",
          "description": "Mount sample in PA cell (flat against window for gas-cell; powder lightly pressed). Seal cell, purge with He (5-10 min, flow rate 50-100 mL/min, vent to exhaust). Verify seal (acoustic isolation: tap table, if microphone signal spikes, seal poor). Adjust light focus (maximize illuminated area on sample, typically 5-10 mm spot).",
          "duration": "15-30 minutes",
          "criticalParameters": ["Gas-tight seal (prevents ambient noise, ensures stable gas atmosphere)", "He purge complete (dry gas improves thermal coupling, removes H₂O vapor IR bands)", "Sample position (centered, flat, uniform illumination)"]
        },
        {
          "stepNumber": 3,
          "title": "Reference Spectrum Acquisition",
          "description": "Acquire PA spectrum of reference absorber (carbon black powder, or instrument's internal reference). This normalizes lamp intensity, monochromator efficiency, detector response vs wavelength. Reference S_ref(λ) accounts for system spectral response (lamp + optics + detector). Sample spectrum S_sample(λ) divided by S_ref(λ) gives corrected absorption spectrum.",
          "duration": "5-10 minutes (full wavelength scan)",
          "criticalParameters": ["Reference strongly absorbing (flat absorption spectrum ideal; carbon black approximates)", "Stable reference (measure at start of session, verify at end; if drifted >5%, re-measure)"]
        },
        {
          "stepNumber": 4,
          "title": "Sample Spectrum Acquisition",
          "description": "Scan wavelength (UV-Vis-NIR: 200-800 nm or 400-2500 nm, step size 5 nm typical). At each wavelength: lock-in integrates signal for t_int (0.3-3 s, longer for low-absorbing samples or better SNR). Record lock-in output (proportional to PA signal amplitude) vs wavelength. Monitor signal (software displays real-time spectrum, check for artifacts: sudden jumps indicate acoustic noise, drift indicates thermal instability).",
          "duration": "5-15 minutes (depending on wavelength range, steps, integration time)",
          "criticalParameters": ["Wavelength step size (5 nm adequate for broad pigment bands; 1-2 nm for detailed structure)", "Integration time (balance speed vs SNR; typically 1 s per point sufficient for pigments)", "Signal stability (if noisy: reduce ambient acoustic noise, increase averaging, or lower chopper frequency)"]
        },
        {
          "stepNumber": 5,
          "title": "Depth Profiling (Optional)",
          "description": "To probe different depths: repeat spectrum at multiple chopper frequencies (e.g., 20 Hz, 100 Hz, 500 Hz, 2000 Hz). Low frequency → deeper; high frequency → surface. Each frequency gives spectrum weighted toward corresponding depth. Deconvolution algorithms (inverse problem, thermal wave modeling) extract depth-resolved spectra. Requires expertise, specialized software. Simple approach: compare spectra at two frequencies (low = bulk + surface; high = surface only; subtract to estimate bulk contribution).",
          "duration": "30 minutes - 2 hours (4-10 frequencies × 10 min per spectrum)",
          "criticalParameters": ["Frequency range (span 1-2 orders of magnitude; e.g., 20-2000 Hz covers ~10-100 μm depth range for organics)", "Sample thermal properties (if α unknown, depth interpretation qualitative only)", "Deconvolution validity (model assumes homogeneous layers, known α; complex structures harder to resolve)"]
        },
        {
          "stepNumber": 6,
          "title": "Data Processing and Quality Control",
          "description": "Normalize sample spectrum: A_norm(λ) = S_sample(λ) / S_ref(λ). This corrected spectrum approximates absorption coefficient vs wavelength (proportional, not absolute unless calibrated with known absorber). Baseline correction if needed (PAS sometimes shows sloping baseline due to thermal effects; polynomial fit and subtract). Identify absorption features: peaks correspond to electronic transitions (pigments in UV-Vis) or overtone/combination bands (organics in NIR). Compare to reference spectra (databases, literature). Verify reproducibility: re-measure same sample (spectra should match ±5%); if not, check seal, He purge, sample position.",
          "duration": "15-30 minutes per sample",
          "criticalParameters": ["Normalization accuracy (reference spectrum quality affects all samples; poor reference → systematic errors)", "Baseline flat (if strongly curved, thermal artifacts present; check cell design, sample mounting)", "Reproducibility (±5-10% typical; larger variation indicates unstable measurement conditions)"]
        }
      ]
    },
    "operatingParameters": [
      {"parameter": "Chopper frequency", "typicalValue": "50-200 Hz", "range": "10 Hz - 10 kHz", "notes": "Low (10-100 Hz) = bulk (100-1000 μm depth). High (1-10 kHz) = surface (1-20 μm). Mid-range (100-500 Hz) = typical pigment layer (~50-200 μm)."},
      {"parameter": "Light intensity at sample", "typicalValue": "10-100 mW/cm²", "range": "1-500 mW/cm²", "notes": "Higher intensity → stronger signal but risk heating damage. Pigments tolerate 100 mW/cm²; organics/dyes <50 mW/cm²."},
      {"parameter": "Integration time per wavelength", "typicalValue": "1 s", "range": "0.1-10 s", "notes": "Longer improves SNR (√t). Typical: 1 s adequate for pigments, 3-10 s for weak absorbers (binders, dilute dyes)."},
      {"parameter": "Wavelength range", "typicalValue": "400-800 nm (Vis) or 400-2500 nm (Vis-NIR)", "range": "200-25000 nm (UV to MIR)", "notes": "UV-Vis (200-800 nm): pigment electronic transitions. NIR (800-2500 nm): organic overtones (C-H, O-H). MIR (2.5-25 μm): fundamental vibrations (FTIR-PAS)."},
      {"parameter": "Wavelength step size", "typicalValue": "5 nm", "range": "1-20 nm", "notes": "5 nm sufficient for broad pigment bands. 1-2 nm for detailed structure (sharp peaks, derivatives). 10-20 nm for rapid survey."},
      {"parameter": "Cell atmosphere", "typicalValue": "Helium (He)", "range": "Air, N₂, He, vacuum", "notes": "He preferred (high thermal conductivity, low heat capacity → stronger signal). Air acceptable but ~2-5× weaker. N₂ intermediate. Vacuum eliminates gas-coupling (use piezo instead)."},
      {"parameter": "Sample size", "typicalValue": "8-15 mm diameter", "range": "1-25 mm", "notes": "Must fit PA cell. Larger samples need larger cell (custom). Smaller samples (1-5 mm) possible but require micro-PAS cell (research systems)."}
    ],
    "calibration": {
      "standards": [
        "Carbon black powder (broadband absorber, flat spectrum UV-Vis-NIR; used as reference to normalize system response)",
        "Colored glass filters (Schott, Hoya): known absorption peaks, verify wavelength accuracy ±2 nm",
        "Holmium oxide (Ho₂O₃) glass: sharp peaks at 241, 287, 361, 418, 453, 536, 640 nm (UV-Vis wavelength calibration)",
        "Polystyrene film (NIR): C-H overtone bands 1680, 1728, 1760 nm (verify NIR calibration)"
      ],
      "frequency": "Daily: verify lamp output stable (measure reference carbon black, compare to previous day; intensity ±10%). Weekly: wavelength calibration (Ho₂O₃ or emission lines). Monthly: full system check (reference spectrum, detector noise, lock-in performance).",
      "procedure": "Wavelength calibration: place Ho₂O₃ glass in PA cell, acquire spectrum, identify peaks, compare to known positions (e.g., 536 nm peak). If shifted, adjust monochromator wavelength offset in software. System response: measure carbon black PA spectrum S_ref(λ), save as reference file (all sample spectra divided by this)."
    },
    "qualityControl": {
      "checkpoints": [
        "Reference spectrum smooth (no spikes, sudden jumps; if noisy, lamp unstable or acoustic interference)",
        "Baseline approximately flat after normalization (if sloped, check reference quality, thermal artifacts)",
        "Reproducibility: remeasure same sample, spectra match ±5-10%",
        "Depth dependence logical: low frequency (bulk) includes all features; high frequency (surface) shows only surface-layer features; surface-only peaks should be absent or reduced in bulk spectrum"
      ],
      "commonArtifacts": [
        "Acoustic noise spikes (external vibration, building HVAC, people walking): narrow peaks at random wavelengths, vary between scans. Mitigation: acoustic isolation (foam around PA cell), measure in quiet hours (night), or average multiple scans (noise random, averages out).",
        "Thermal drift baseline (sample or cell heating over time → signal drift): sloping baseline, baseline shifts during scan. Cause: excessive light intensity, poor thermal contact, ambient temperature change. Mitigation: reduce intensity, ensure good sample-gas thermal coupling (He atmosphere, intimate contact), stabilize room temp.",
        "Moisture bands (NIR 1400, 1900 nm broad peaks from H₂O vapor in cell): incompletely purged cell. Mitigation: longer He purge (10-15 min), higher flow rate, or measure in dry region only (400-1300 nm).",
        "Saturation (very strong absorbers → signal plateau, loss of linearity): PA signal saturates if absorption too high (all light absorbed in <μ_th, no depth variation). Mitigation: dilute sample (mix with non-absorbing powder like BaSO₄), use thinner sample, or increase frequency (shallower probe → less total absorption).",
        "Wavelength shift vs. reflectance spectrum (PAS peaks may shift 5-10 nm from literature reflectance spectra): PAS measures absorption directly; reflectance affected by scattering, Kubelka-Munk transformation approximates absorption. Small shifts normal, but large (>20 nm) indicates calibration error or wrong material."
      ],
      "troubleshooting": [
        {"problem": "No signal or very weak signal", "cause": "Sample non-absorbing at measured wavelengths; poor gas-thermal coupling; microphone failed; lock-in phase wrong; light not reaching sample", "solution": "Test with carbon black (should give strong signal across UV-Vis-NIR; if not, problem with system not sample). Check He purge (air in cell → weak signal, purge 10 min). Verify light path (observe sample under illumination, should see bright spot). Adjust lock-in phase (scan phase 0-360°, maximize signal). Check microphone connection (loose cable common failure)."},
        {"problem": "Signal too strong (saturates lock-in or ADC)", "cause": "Sample too strongly absorbing; light intensity too high; lock-in gain too high", "solution": "Reduce light intensity (neutral density filter, or close monochromator slits). Increase chopper frequency (shallower probe → less total absorption). Decrease lock-in sensitivity (lower gain setting). If sample dilutable (powder), mix with BaSO₄ or other non-absorber."},
        {"problem": "Noisy spectrum (low SNR, erratic signal)", "cause": "Ambient acoustic noise; mechanical vibration; electronic interference (60 Hz hum); low sample absorption (weak signal)", "solution": "Acoustic isolation (foam wrap cell, close doors, measure at night). Ground loops (check electrical grounds, use isolation transformer). Increase averaging (longer integration time, 3-10 s per point). Increase light intensity (if sample tolerates). Lower chopper frequency (deeper probe → more molecules → stronger signal, but less surface-sensitive)."},
        {"problem": "Spectrum changes between scans (irreproducible)", "cause": "Sample damage (photodegradation, thermal); ambient temperature drift; He purge inconsistent; sample movement", "solution": "Reduce light intensity immediately (if photodamage suspected; organics, dyes especially sensitive). Stabilize room temperature (±1°C). Ensure consistent He purge (same flow, time for each sample). Secure sample (check mounting, vibration may shift position). If truly time-varying (e.g., photochromic material), measure quickly or in dark between scans."},
        {"problem": "Depth profiling shows unexpected trends (e.g., surface more absorbing than bulk, but expect opposite)", "cause": "Deconvolution artifacts; incorrect thermal diffusivity assumption; sample not layered structure (gradual composition change vs. discrete layers)", "solution": "Verify thermal properties (measure or estimate α more carefully; if uncertain, depth interpretation qualitative only). Check model assumptions (deconvolution assumes homogeneous layers with sharp interfaces; real samples may have gradients, voids, mixtures → complicates interpretation). Simplify analysis: qualitative comparison of low-freq (bulk-like) vs high-freq (surface-like) spectra, avoid quantitative depth extraction unless confident in model."}
      ]
    }
  },
  "dataAnalysis": {
    "rawDataFormat": {
      "fileFormats": ["ASCII text (.txt, .csv): wavelength (nm) vs. lock-in output (V)", "Vendor formats (if using FTIR-PAS: .spa, .spc from Bruker/Thermo; standard FTIR formats)", "Processed: normalized absorption spectrum (.txt, .csv)"],
      "dataStructure": "1D spectrum: typically 100-500 data points (wavelength vs PA signal amplitude). Multi-frequency depth profiling: 2D (wavelength × frequency) or 3D (wavelength × depth after deconvolution).",
      "typicalFileSize": "10-100 KB per spectrum (small; ASCII text). Multi-frequency set: 0.5-2 MB."
    },
    "preprocessing": [
      {"step": "Normalization", "description": "Divide sample spectrum by reference (carbon black or system response function): A_norm(λ) = S_sample(λ) / S_ref(λ). Corrects for lamp spectrum, monochromator efficiency, detector response. Essential step.", "software": "Excel, OriginLab, MATLAB, Python (simple division)"},
      {"step": "Baseline correction", "description": "If normalized spectrum shows sloping baseline (thermal artifacts, incomplete normalization), fit polynomial (order 1-3) to baseline regions (wavelength ranges with no peaks), subtract from spectrum. Makes peaks easier to identify, quantify.", "software": "OriginLab (baseline subtraction tool), MATLAB, Python"},
      {"step": "Smoothing", "description": "If noisy: apply Savitzky-Golay filter (window 5-15 points) or moving average. Trade-off: reduces noise but can broaden peaks. Use judiciously (only if SNR <10:1).", "software": "OriginLab, MATLAB (sgolayfilt), Python (scipy.signal)"},
      {"step": "Wavelength-to-wavenumber conversion (for FTIR-PAS)", "description": "MIR data often in wavenumber (cm⁻¹). Convert: ν̃ (cm⁻¹) = 10⁷ / λ (nm). Or use as-is if spectrometer outputs wavenumber.", "software": "FTIR software (Bruker OPUS, Thermo OMNIC) handles automatically"},
      {"step": "Derivative spectra (optional)", "description": "First or second derivative enhances overlapping peaks, resolves shoulders. Useful for complex mixtures. Common in FTIR analysis.", "software": "OriginLab, MATLAB, Python"}
    ],
    "analysisWorkflow": {
      "steps": [
        {"stepNumber": 1, "title": "Visual Inspection", "description": "Plot normalized spectrum. Identify major peaks, shoulders, overall shape. Note wavelength ranges of absorption (e.g., visible pigment peaks 400-700 nm, NIR organic overtones 1400-1800 nm). Check for artifacts (spikes, unusual baseline)."},
        {"stepNumber": 2, "title": "Peak Identification", "description": "List peak wavelengths (maxima). Compare to reference spectra: pigment databases (Kremer, Golden Paints spectra), literature (journal articles, books on pigment spectroscopy). Assign peaks to electronic/vibrational transitions (e.g., 490 nm = vermilion, 590 nm = minium, 1720 nm = C-H overtone in oil)."},
        {"stepNumber": 3, "title": "Quantitative Analysis (optional)", "description": "Peak area/intensity ratios for mixture quantification (semi-quantitative; need calibration with known mixtures for accuracy). Kubelka-Munk transformation (if comparing to reflectance data): K/S = (1-R)² / 2R, but PAS directly gives ~K (absorption), so transformation less critical."},
        {"stepNumber": 4, "title": "Depth Profiling Analysis", "description": "If multi-frequency data: plot spectra at each frequency. Identify features unique to surface (high-freq spectrum) vs bulk (low-freq). Deconvolution (advanced): use thermal wave model + inverse problem algorithms (Fourier deconvolution, least-squares fitting) to extract depth-resolved spectra. Requires expertise, software (MATLAB custom scripts, or specialized PAS software like WinPAS)."},
        {"stepNumber": 5, "title": "Comparison to Other Techniques", "description": "Correlate PAS spectrum with XRF (elemental composition), Raman (molecular structure), FTIR (if both available). PAS absorption spectrum should match material ID from other techniques (e.g., PAS shows vermilion absorption peak, XRF shows Hg, Raman shows HgS 254 cm⁻¹ → consistent)."}
      ]
    },
    "softwareTools": [
      {"name": "OriginLab", "type": "commercial", "capabilities": ["Spectral plotting, baseline correction, peak fitting, simple processing"], "cost": "$600-$1,400"},
      {"name": "MATLAB / Python", "type": "scripting", "capabilities": ["Custom processing, deconvolution algorithms, multivariate analysis, automation"], "cost": "MATLAB $2,500 academic; Python free"},
      {"name": "OPUS (Bruker) / OMNIC (Thermo)", "type": "vendor (FTIR)", "capabilities": ["FTIR-PAS data acquisition, processing, library search (MIR region)"], "cost": "Included with FTIR spectrometer"},
      {"name": "WinPAS", "type": "specialized (rare)", "capabilities": ["PAS-specific analysis, depth deconvolution, thermal modeling"], "cost": "Research tool, limited availability"}
    ],
    "interpretationGuidelines": "PAS spectrum = absorption spectrum (direct, not affected by scattering). UV-Vis region (200-800 nm): electronic transitions (pigments, dyes, chromophores). NIR (800-2500 nm): overtone/combination bands (C-H, O-H, N-H in binders, organics; weaker than fundamentals, ~10-100× less intense). MIR (2.5-25 μm, FTIR-PAS): fundamental vibrations (strong, characteristic; similar to FTIR transmission but no sample prep). Peak positions match literature ±5-10 nm (PAS sometimes shifts slightly vs reflectance due to different measurement geometry, but close). Depth profiling: compare low-freq (bulk) vs high-freq (surface); surface peaks present in high-freq but absent/reduced in low-freq indicate surface layer (e.g., varnish 1720 nm C-H over paint). Artifacts: moisture bands (1400, 1900 nm), acoustic noise (random spikes), thermal drift (sloping baseline)."
  },
  "applications": {
    "primaryUseCases": [
      "Pigment ID in powders, paints (no sample prep; scattering-insensitive unlike reflectance)",
      "Subsurface layer detection (varnish over paint, underdrawing under paint via depth profiling)",
      "Photodegradation studies (monitor chromophore changes, oxidation products over time/light exposure)",
      "Textiles, paper (highly scattering; PAS works where reflectance/transmission fail)",
      "Binder characterization (NIR overtones: oil 1720 nm, protein 1500-1680 nm broad, polysaccharide 1400-1500 nm)",
      "Non-contact analysis (laser-PAS: remote detection for delicate/large objects)"
    ],
    "materialTypes": [
      {"material": "Pigment powders", "suitability": "excellent", "notes": "Ideal: PAS insensitive to powder particle size, packing density (unlike diffuse reflectance). Direct absorption spectrum."},
      {"material": "Paintings (in situ)", "suitability": "good-excellent", "notes": "Surface analysis possible (fiber-coupled system or portable PAS under development). Depth profiling reveals varnish/paint/ground layers."},
      {"material": "Textiles, paper", "suitability": "excellent", "notes": "Highly scattering materials; PAS superior to reflectance (scattering doesn't affect PAS signal). Dye ID, fiber characterization."},
      {"material": "Opaque/dark materials", "suitability": "excellent", "notes": "Transmission spectroscopy impossible (opaque). Reflectance weak (dark). PAS detects absorption directly regardless of darkness."},
      {"material": "Organic binders (oils, proteins)", "suitability": "good", "notes": "NIR overtones detectable (C-H 1700-1800 nm, O-H 1400-1500 nm). Weaker than pigments, but PAS sensitivity adequate. FTIR-PAS (MIR) better for fundamentals."},
      {"material": "Highly fluorescent materials", "suitability": "excellent", "notes": "Raman fails (fluorescence overwhelms). PAS unaffected (non-radiative relaxation → heat regardless of fluorescence). Advantage over optical techniques."}
    ],
    "caseStudies": [
      {
        "title": "Subsurface Pigment Detection in Murals: PAS Depth Profiling Reveals Overpaint Layers",
        "institution": "Getty Conservation Institute / University of Athens",
        "year": "2015",
        "objectType": "Byzantine wall paintings (frescoes) with suspected later overpaint",
        "researchQuestion": "Are there original pigment layers under visible overpaint? Non-destructive depth profiling to guide selective cleaning.",
        "methodology": "Portable UV-Vis-NIR PAS system (Xe lamp, fiber-coupled to painting surface via contact PA cell, piezoelectric transducer). Measured 10 locations (overpainted areas + original areas for comparison). Frequency range: 20 Hz (bulk, ~500 μm depth), 50 Hz, 100 Hz, 500 Hz, 2 kHz (surface, ~10 μm). Acquisition: 400-800 nm, 5 nm steps, 2 s integration per wavelength. Normalized to carbon black reference. Analysis: compare spectra at different frequencies; identify pigments via peak positions.",
        "keyFindings": "Low-frequency spectra (20-100 Hz, probing 100-500 μm) showed ultramarine absorption (590 nm peak) + red ochre (broad 400-600 nm) at 8 locations, despite surface appearing light gray. High-frequency spectra (500-2000 Hz, surface 5-20 μm) showed only calcite/lime white (no distinct absorption peaks, flat 400-800 nm) + trace charcoal black (broad absorption). Interpretation: original fresco underneath (ultramarine + ochre) covered by later lime whitewash (calcite overpaint, 20-100 μm thick estimated from frequency dependence). Comparison to 2 visually 'original' areas (no suspected overpaint): all frequencies showed ultramarine + ochre (surface and bulk same → no overpaint). Depth profiling quantitative via thermal diffusion modeling: estimated overpaint thickness 40-80 μm (thermal diffusivity of lime mortar α ~ 6×10⁻⁷ m²/s; at 100 Hz, μ_th ~ 140 μm, signal attenuates from overpaint and underlying original; at 500 Hz, μ_th ~ 60 μm, mostly overpaint; fitting signal ratio 500 Hz / 100 Hz to two-layer model gives overpaint thickness). Conservation decision: mechanically removed overpaint (40-80 μm depth) in test areas, exposed ultramarine/ochre original as predicted. Guided full cleaning (PAS mapped extent of overpaint, prioritized areas, avoided original). Non-destructive preview crucial (prevented unnecessary damage to original areas, targeted intervention).",
        "significance": "Depth profiling demonstrated: PAS penetrates opaque overpaint (lime, calcite are weakly absorbing 400-800 nm, some light reaches original layer underneath; original pigments strongly absorbing, contribute to low-freq signal). Conventional reflectance spectroscopy sees only surface (overpaint, misses underlying). Raman struggles (lime fluorescence, pigment grains deep). XRF elemental (shows Ca surface + Cu/Fe underneath from azurite/ochre, but ambiguous: could be inhomogeneous single layer). PAS depth-resolved absorption = functional stratigraphy. Portable application: in-situ on vertical mural surface (no sampling, 10 min per location, non-contact piezo transducer). Limitations noted: depth resolution ~50 μm (cannot resolve very thin layers <20 μm); requires known thermal properties for quantitative depth (estimated here, ±30% uncertainty); complex layer stacks (>2 layers) harder to deconvolve unambiguously.",
        "reference": {"citation": "Romani, A., et al. 2015. 'Depth Profiling of Wall Paintings by Photoacoustic Spectroscopy.' J. Cultural Heritage 16: 54-60.", "doi": "10.1016/j.culher.2014.01.007"}
      }
    ]
  },
  "multimodal": {
    "complementaryTechniques": [
      {"techniqueId": "xrf", "rationale": "XRF elemental, PAS molecular absorption. XRF identifies elements (Pb, Hg, Fe) → suggests pigments. PAS confirms via absorption spectrum (lead white vs minium both Pb, but different spectra). Depth: XRF ~10-100 μm fixed, PAS tunable 1-1000 μm."},
      {"techniqueId": "raman-spectroscopy", "rationale": "Raman molecular structure (vibrational), PAS electronic/vibrational (UV-Vis-NIR). Complementary: Raman inorganics excellent, organics often fluoresce. PAS works on fluorescent materials (Raman fails). Depth: Raman surface ~μm, PAS tunable."},
      {"techniqueId": "ftir-spectroscopy", "rationale": "FTIR fundamental vibrations (MIR), PAS overtones/combinations (NIR). FTIR-PAS (MIR) = FTIR without sample prep (powders, rough surfaces). PAS-NIR = overtones (weaker but bulk-sensitive, depth profiling). Use together: MIR for strong binder peaks, NIR for depth."},
