Repository: ddrizzil/HyperImage

# HyperImage Web Application

Modern web application for browsing and searching scientific analysis techniques in conservation science.

## Features

- **Comprehensive Technique Documentation**: Detailed pages for each technique with physics, instrumentation, protocols, and data analysis
- **Search & Filter**: Search across all techniques and filter by category, destructiveness, and portability
- **Multimodal Combinations**: Explore how techniques can be combined
- **Responsive Design**: Works on desktop, tablet, and mobile
- **Fast & SEO-Friendly**: Optimized for static hosting

File: web/src/data/techniques/raman-spectroscopy.json (part 1 of 2)
{
  "id": "raman-spectroscopy",
  "name": "Raman Spectroscopy (Visible Excitation)",
  "acronym": "Raman",
  "category": "Molecular Spectroscopy",
  "subcategory": "Vibrational Analysis",
  "summary": "Raman spectroscopy is a molecular vibrational technique that identifies chemical compounds by analyzing inelastically scattered light when a sample is illuminated with monochromatic laser radiation (typically visible wavelengths: 488-785 nm). When photons interact with molecular vibrations, a small fraction (~10⁻⁶ to 10⁻⁸) undergoes Raman scattering: photons gain or lose energy equal to molecular vibrational energy quanta, producing spectral shifts (Raman shifts) measured in wavenumbers (cm⁻¹) relative to the excitation wavelength. The resulting Raman spectrum—a plot of scattered intensity versus Raman shift (typically 100-3500 cm⁻¹)—serves as a molecular fingerprint revealing chemical structure through characteristic vibrational modes: symmetric stretches, bends, ring breathing, lattice modes. Unlike infrared spectroscopy (which probes direct vibrational absorption via dipole moment changes), Raman detects vibrations through polarizability changes, providing complementary information with strong signals from symmetric, non-polar vibrations (C=C, C-C, aromatic rings, metal-oxygen bonds) and weak water interference. In cultural heritage applications, Raman spectroscopy enables non-destructive, microscopic-scale (1-2 μm spot size) identification of inorganic pigments (ultramarine, vermilion, lead white, chromates), organic colorants (indigo, alizarin, carotenoids), corrosion products, mineral phases, polymers, and binders with minimal sample preparation. Modern instruments employ confocal optics (depth resolution 2-10 μm, reject out-of-focus signals), fiber-optic probes (portable, in-situ analysis), and specialized techniques (SERS for trace detection, resonance Raman for chromophores) making the technique indispensable for pigment analysis, authentication, degradation studies, and conservation science where non-destructive molecular identification at microscopic scale is essential.",
  "keyApplications": [
    "Pigment identification (inorganic: ultramarine, vermilion, minium, chromates, cadmiums; organic: indigo, Prussian blue, synthetic organics)",
    "Mineral phase determination (polymorphs: anatase vs rutile TiO₂, calcite vs aragonite CaCO₃, corrosion products)",
    "Organic binder analysis (proteinaceous: collagen, gelatin; polysaccharides: gum arabic, starch; limited for oils/waxes due to fluorescence)",
    "Corrosion product identification (rust phases, verdigris, bronze disease, metal sulfides, chlorides)",
    "Gemstone authentication (distinguish natural vs synthetic, treatments, simulants via spectral fingerprints)",
    "Polymer characterization (synthetic resins, plastics in modern art, conservation materials)",
    "Degradation studies (photooxidation products, environmental damage, aging markers)",
    "Multi-layer analysis (confocal depth profiling through transparent/translucent layers: varnish, glazes, coatings)"
  ],
  "destructiveness": "non-destructive",
  "portability": "bench-top to portable",
  "typicalTimePerMeasurement": "Seconds to minutes per point (single spectrum: 1-60 s depending on signal strength; mapping: hours for 100×100 μm² area)",
  "costRange": {
    "instrument": "$40,000-$500,000 (portable: $40-80K; benchtop microscope: $80-200K; research-grade confocal: $150-500K)",
    "perSample": "$50-$300 per analysis session (staff time, consumables minimal; cost dominated by instrument time, expertise)"
  },
  "fundamentalPhysics": {
    "principle": "Raman spectroscopy exploits inelastic light scattering (Raman effect) where incident photons exchange energy with molecular vibrations. Monochromatic laser light (frequency ν₀) illuminates sample. Most photons scatter elastically (Rayleigh scattering, no energy change, same frequency ν₀). Small fraction (~10⁻⁶-10⁻⁸) scatters inelastically: photon promotes molecule to virtual excited state (not real electronic state, very short-lived ~10⁻¹⁴ s), molecule relaxes to different vibrational level than initial, photon energy changes. Two cases: (1) Stokes scattering (most common): molecule initially in ground vibrational state (v=0), ends in excited vibrational state (v=1); photon loses energy ΔE=hν_vib, scattered frequency ν_s = ν₀ - ν_vib (red-shifted). (2) Anti-Stokes scattering: molecule initially in excited vibrational state (v=1, thermally populated), ends in ground state (v=0); photon gains energy, ν_as = ν₀ + ν_vib (blue-shifted). Intensity I_Stokes >> I_anti-Stokes at room temperature (Boltzmann population factor), so Stokes region analyzed. Raman spectrum plots scattered intensity vs Raman shift Δν̃ = ν̃₀ - ν̃_s (wavenumber units cm⁻¹, independent of laser wavelength). Each molecular vibration (bond stretch, angle bend, ring breathing, lattice phonon) produces peak at characteristic Raman shift. Peak positions fingerprint molecular structure (e.g., C=O stretch 1700 cm⁻¹, aromatic ring breathing 1000 cm⁻¹), peak intensities depend on Raman scattering cross-section σ_R (proportional to polarizability derivative ∂α/∂Q, where α=polarizability tensor, Q=vibrational coordinate). Vibrations with large polarizability change (symmetric stretches, breathing modes of conjugated systems, metal-oxygen vibrations) produce strong Raman signals; vibrations with small polarizability change but large dipole moment change are Raman-weak but IR-strong (complementary techniques).",
    "physicalPhenomenon": "**Raman scattering mechanism (classical):** Oscillating electric field E of laser light induces dipole moment μ_ind = α·E in molecule (α = polarizability). For vibrating molecule, α varies with nuclear positions: α = α₀ + (∂α/∂Q)·Q, where Q = Q₀·cos(2πν_vib·t) (normal mode vibration). Induced dipole μ_ind = α₀·E₀·cos(2πν₀·t) + (∂α/∂Q)·Q₀·E₀·cos(2πν₀·t)·cos(2πν_vib·t). Trigonometric identity: product of cosines → sum/difference frequencies. Result: dipole oscillates at ν₀ (Rayleigh), ν₀±ν_vib (Stokes/anti-Stokes). Oscillating dipole radiates light at these frequencies. **Quantum picture:** Photon-molecule interaction described by second-order perturbation theory. Transition probability proportional to |⟨f|α|i⟩|² where |i⟩, |f⟩ are initial/final states. Selection rules: Δv = ±1 (fundamental), Δv = ±2, ±3 (overtones, weaker). For vibration to be Raman-active: polarizability must change during vibration (∂α/∂Q ≠ 0). Symmetric vibrations typically Raman-active; antisymmetric vibrations often Raman-inactive (but IR-active if dipole moment changes). **Intensity factors:** Raman intensity I_R ∝ I₀ · ν⁴ · σ_R · N · η, where I₀=incident intensity, ν=scattered frequency (~ν₀⁴, hence shorter wavelength excitation stronger signal but higher risk of fluorescence), σ_R=Raman cross-section (10⁻³⁰-10⁻²⁵ cm² for typical organic molecules; 10⁻²⁸-10⁻²⁶ for inorganics), N=number of scatterers in probe volume, η=collection efficiency. Raman cross-sections small → requires high photon flux (lasers) for adequate signal. **Fluorescence interference:** Electronic absorption followed by fluorescence (relaxation from excited electronic state → ground state + broad-band photon emission) can overwhelm weak Raman signal. Fluorescence quantum yield 10⁻⁴-10⁻¹ for many organic molecules; Raman scattering efficiency ~10⁻⁶-10⁻⁸ → fluorescence 10²-10⁴× stronger, swamps Raman. Mitigation: use longer wavelength excitation (red/NIR, 785 nm or 1064 nm: lower photon energy, less likely to excite electronic transitions; or photobleach fluorophores via prolonged irradiation).",
    "equations": [
      {
        "latex": "$$\\Delta \\tilde{\\nu} = \\tilde{\\nu}_0 - \\tilde{\\nu}_s = \\frac{1}{\\lambda_0} - \\frac{1}{\\lambda_s}$$",
        "description": "Raman Shift (wavenumber difference between incident and scattered light)",
        "variables": [
          {"symbol": "\\Delta \\tilde{\\nu}", "meaning": "Raman shift", "units": "cm⁻¹"},
          {"symbol": "\\tilde{\\nu}_0", "meaning": "incident laser wavenumber (1/λ₀)", "units": "cm⁻¹"},
          {"symbol": "\\tilde{\\nu}_s", "meaning": "scattered light wavenumber (1/λ_s)", "units": "cm⁻¹"},
          {"symbol": "\\lambda_0", "meaning": "incident laser wavelength", "units": "nm or cm"},
          {"symbol": "\\lambda_s", "meaning": "scattered light wavelength (Stokes)", "units": "nm or cm"}
        ]
      },
      {
        "latex": "$$I_{Raman} \\propto I_0 \\cdot \\nu^4 \\cdot \\sigma_R \\cdot N \\cdot \\eta$$",
        "description": "Raman Scattered Intensity",
        "variables": [
          {"symbol": "I_{Raman}", "meaning": "Raman scattered light intensity", "units": "photons/s or counts/s"},
          {"symbol": "I_0", "meaning": "incident laser intensity", "units": "W/cm² or photons/(s·cm²)"},
          {"symbol": "\\nu", "meaning": "scattered light frequency (≈ν₀ for small shifts)", "units": "Hz or cm⁻¹"},
          {"symbol": "\\sigma_R", "meaning": "Raman scattering cross-section", "units": "cm²/molecule"},
          {"symbol": "N", "meaning": "number of molecules in probe volume", "units": "molecules"},
          {"symbol": "\\eta", "meaning": "collection efficiency (optics, detector)", "units": "dimensionless"}
        ]
      },
      {
        "latex": "$$\\sigma_R \\propto \\left| \\frac{\\partial \\alpha}{\\partial Q} \\right|^2$$",
        "description": "Raman Cross-Section (polarizability derivative)",
        "variables": [
          {"symbol": "\\sigma_R", "meaning": "Raman scattering cross-section", "units": "cm²"},
          {"symbol": "\\alpha", "meaning": "polarizability tensor of molecule", "units": "Å³ or cm³"},
          {"symbol": "Q", "meaning": "normal mode coordinate (vibrational displacement)", "units": "Å or dimensionless"}
        ]
      },
      {
        "latex": "$$\\frac{I_{anti-Stokes}}{I_{Stokes}} = \\left( \\frac{\\nu_0 + \\nu_{vib}}{\\nu_0 - \\nu_{vib}} \\right)^4 \\exp\\left( -\\frac{h \\nu_{vib}}{k_B T} \\right)$$",
        "description": "Stokes to Anti-Stokes Intensity Ratio (temperature dependent)",
        "variables": [
          {"symbol": "I_{anti-Stokes}", "meaning": "anti-Stokes peak intensity (ν₀+ν_vib)", "units": "arbitrary"},
          {"symbol": "I_{Stokes}", "meaning": "Stokes peak intensity (ν₀-ν_vib)", "units": "arbitrary"},
          {"symbol": "\\nu_0", "meaning": "laser frequency", "units": "cm⁻¹"},
          {"symbol": "\\nu_{vib}", "meaning": "vibrational frequency", "units": "cm⁻¹"},
          {"symbol": "h", "meaning": "Planck constant", "units": "6.626×10⁻³⁴ J·s"},
          {"symbol": "k_B", "meaning": "Boltzmann constant", "units": "1.381×10⁻²³ J/K"},
          {"symbol": "T", "meaning": "absolute temperature", "units": "K"}
        ]
      },
      {
        "latex": "$$\\Delta z \\approx \\frac{\\lambda}{2 \\cdot NA^2} \\cdot n$$",
        "description": "Confocal Depth Resolution (axial)",
        "variables": [
          {"symbol": "\\Delta z", "meaning": "axial (depth) resolution", "units": "μm"},
          {"symbol": "\\lambda", "meaning": "wavelength of light (laser + Raman scattered)", "units": "nm"},
          {"symbol": "NA", "meaning": "numerical aperture of objective", "units": "dimensionless"},
          {"symbol": "n", "meaning": "refractive index of medium", "units": "dimensionless"}
        ]
      },
      {
        "latex": "$$d_{lateral} \\approx \\frac{0.61 \\lambda}{NA}$$",
        "description": "Lateral Spatial Resolution (Rayleigh criterion)",
        "variables": [
          {"symbol": "d_{lateral}", "meaning": "minimum resolvable feature separation (lateral)", "units": "μm"},
          {"symbol": "\\lambda", "meaning": "wavelength (laser, typically 532-785 nm)", "units": "nm"},
          {"symbol": "NA", "meaning": "numerical aperture of objective", "units": "dimensionless (0.1-0.9 typical for Raman)"}
        ]
      }
    ],
    "interactionDepth": "Raman spectroscopy probes a confocal volume determined by laser spot size (lateral) and depth of field (axial). For confocal systems: lateral resolution ~0.5-2 μm (diffraction-limited, depends on λ/NA), axial resolution ~2-10 μm (confocal pinhole rejects out-of-focus light). Non-confocal systems: depth of field tens to hundreds of μm (collects Raman signal from entire illuminated depth). Light penetration depends on sample: opaque materials (metals, dense pigments) = surface only (10-100 nm skin depth); translucent (varnish, glazes, minerals) = signal from depth up to 10-100 μm (absorption and scattering limit); transparent (glass, clear resin) = signal throughout thickness (mm-scale possible). Confocal Raman enables depth profiling: focus at different z-positions, collect spectra → 3D chemical mapping (stratigraphic analysis through paint layers, depth-resolved composition in gemstones).",
    "spatialResolution": "Lateral: 0.5-2 μm typical (microscope-based, high-NA objective 50-100×); 10-50 μm (fiber probe systems, lower-NA). Depth: Confocal: 2-10 μm (pinhole-defined, rejects out-of-focus signal). Non-confocal: 20-200 μm (depth of field of objective). Depth profiling: step size 0.5-5 μm (manual or motorized z-stage). Limiting factors: Diffraction limit: lateral resolution ~0.61λ/NA (λ=532 nm, NA=0.9 → ~360 nm theoretical; practical ~500-1000 nm due to aberrations). Confocal pinhole size: smaller pinhole → better axial resolution but lower signal (reject more light); trade-off between resolution and SNR. Sample scattering: highly scattering samples (rough surfaces, translucent pigments) blur spatial resolution (scatter light to adjacent regions). Laser spot size: fiber probes have larger core (50-100 μm) → lower lateral resolution but higher collection efficiency. Refractive index mismatch: focusing through layers with different n causes focal shift (apparent depth ≠ actual depth; correct via n measurements). Working distance: high-NA objectives (NA 0.8-0.9) have short working distance (<2 mm) → limited access to recessed areas; long-WD objectives lower NA → worse resolution.",
    "detectionLimit": "Major component: 0.1-1 wt% (depends on Raman cross-section). Strong scatterers (e.g., carbon nanotubes, aromatic compounds): ppm-level (10⁻⁶-10⁻⁴). SERS (surface-enhanced Raman): single-molecule detection possible (10⁻¹⁵-10⁻¹⁸ M, enhancement factor 10⁶-10⁸). Typical pigments: 1-10 wt% detectable in mixtures. Dynamic range: 10²-10⁴ in intensity (major peaks vs minor peaks in spectrum). Quantification: ±5-20% accuracy (ratiometric analysis of peak areas; matrix effects, fluorescence interference limit precision). Signal-to-noise: SNR >10:1 required for reliable peak identification. Strong Raman scatterers (diamond, graphite, TiO₂): SNR 100:1 to 1000:1 achievable (1 s integration). Weak scatterers (organics, carbonates): SNR 5:1 to 20:1 typical (10-60 s integration). Fluorescence interference reduces SNR (fluorescence background >>Raman signal; SNR <5:1 unusable unless background subtraction possible)."
  },
  "instrumentation": {
    "source": "Continuous-wave (CW) lasers: (1) Diode-pumped solid-state (DPSS): 532 nm (green, Nd:YAG doubled), 785 nm (NIR, diode), (2) HeNe: 633 nm (red), (3) Diode: 405 nm (violet), 830 nm, 1064 nm (NIR). Wavelengths: 405-1064 nm (visible-NIR range). Common for heritage: 532 nm (high Raman efficiency but fluorescence issues), 785 nm (reduced fluorescence, moderate efficiency), 1064 nm (minimal fluorescence, low efficiency). Power: 1-500 mW at source; 0.1-50 mW at sample (attenuated to avoid damage). Line width: <0.1 cm⁻¹ (narrow, monochromatic). Stability: ±0.5 cm⁻¹ (wavelength), ±2% (power). Energy range: Photon energies: 1.17 eV (1064 nm) to 3.06 eV (405 nm). Below electronic transitions for most materials (avoid resonance excitation unless desired; resonance Raman enhances specific modes but risks sample damage). Power range: At sample: 0.1-50 mW typical. Pigment analysis: 0.5-10 mW (avoid photobleaching, thermal damage). SERS: 0.1-1 mW (lower power, enhanced sensitivity). Inorganic minerals: 1-50 mW (robust to laser heating). Beam characteristics: Gaussian TEM₀₀ mode (single spatial mode, circular beam profile). Beam diameter at sample: 0.5-2 μm (focused via microscope objective, 50-100×); 10-100 μm (fiber probe, lower NA). Coherence length: meters (highly coherent, enables interference; not critical for Raman but affects speckle patterns).",
    "detector": "CCD (charge-coupled device): back-thinned, deep-depletion, cooled to -70°C (low dark current, high quantum efficiency). EMCCD (electron-multiplying CCD): on-chip gain, ultra-low light detection. InGaAs array: for NIR (1064 nm excitation, detect Stokes in 1100-1700 nm). Spectral range: Detection: 400-1100 nm (Si-based CCD); 900-1700 nm (InGaAs). Raman shift range: typically 100-4000 cm⁻¹ (fingerprint region 100-2000 cm⁻¹ most diagnostic; high-wavenumber 2500-4000 cm⁻¹ for O-H, N-H, C-H stretches). Efficiency: Quantum efficiency: 90-95% peak (back-thinned CCD at 600-800 nm); 50-70% (standard CCD at 532 nm); 70-85% (InGaAs at 1200-1600 nm). Overall system efficiency ~1-10% (accounting for collection optics, spectrograph, detector). Time resolution: Typical integration times: 0.1-60 seconds per spectrum (balance signal vs. noise, sample damage). Time-resolved Raman (kinetics, photochemistry): millisecond to microsecond resolution possible (gated detectors, not typical for heritage).",
    "optics": "Laser (CW, visible-NIR, power supply, temperature control). Beam delivery optics (mirrors, lenses, filters; couple laser to microscope or fiber). Microscope (upright or inverted, objectives 5-100×, stage for sample positioning). Or fiber optic probe (for portable/in-situ, collects Raman signal, delivers to spectrograph). Notch or edge filter (blocks Rayleigh scattered light ν₀, transmits Raman ν₀±Δν; OD 6-8 at ν₀). Spectrograph (dispersive grating: 600-1800 lines/mm, focal length 200-500 mm). CCD detector (array: 1024-2048 pixels, cooled, 16-bit digitization). Computer (control software, spectral acquisition, data processing, library matching).",
    "criticalComponents": [
      "Notch/edge filter (blocks Rayleigh scattered laser line, OD 6-8; essential to detect Raman shifts as low as 50-100 cm⁻¹ without stray laser light overwhelming detector)",
      "Spectrograph grating (disperses Raman-shifted wavelengths; higher groove density = better spectral resolution but narrower range; 1200-1800 lines/mm typical for 100-3500 cm⁻¹ range)",
      "Cooled CCD detector (thermoelectric cooling to -60 to -100°C; reduces dark current noise, critical for weak Raman signals, long integrations)",
      "High-quality microscope objective (high NA for spatial resolution, good transmission at laser/Raman wavelengths, minimal fluorescence from lens coatings)",
      "Confocal pinhole (adjustable diameter 25-1000 μm; smaller = better depth resolution but lower signal; optimize per application)",
      "Laser stability (power and wavelength; fluctuations cause spectral shifts, intensity variations; active stabilization or reference calibration)",
      "Vibration isolation (optical table or passive dampers; vibrations shift laser focus, blur spectra; critical for long integrations, high-resolution mapping)"
    ],
    "typicalConfiguration": "**Benchtop Raman microscope (heritage-optimized):** Renishaw inVia Reflex or Horiba LabRAM HR Evolution. Lasers: 532 nm DPSS (50 mW, attenuated to 0.5-5 mW at sample via ND filters) + 785 nm diode (300 mW, 1-20 mW at sample). Microscope: Leica DM2700M upright, objectives: 5× (NA 0.15, large area survey), 50× long-working-distance (NA 0.5, WD 8 mm, typical pigment analysis), 100× (NA 0.9, WD 0.3 mm, high-resolution). Confocal: motorized pinhole (50-300 μm adjustable). Spectrograph: 1800 lines/mm grating (high resolution, 1 cm⁻¹ spectral resolution), 600 lines/mm (wide range, 3-4 cm⁻¹ resolution). Detector: Peltier-cooled CCD (-70°C), 1024×256 pixels, 16-bit. Filters: notch filters at 532 nm and 785 nm (OD 6). Stage: motorized XYZ (0.1 μm precision, mapping capability). Spectral range: 100-4000 cm⁻¹ (fingerprint + high-wavenumber). Integration time: 1-60 s typical (0.5-5 mW laser power). Calibration: silicon wafer (520.7 cm⁻¹ peak), daily wavelength check. Software: WiRE (Renishaw) or LabSpec (Horiba): acquisition, baseline correction, library search (RRUFF mineral database, heritage pigment libraries). Optional: polarization control (analyze crystal orientation, polymorph discrimination), video camera (locate analysis point, document sample), mapping stage (automated XY raster scan, hyperspectral imaging).",
    "commercialSystems": [
      {
        "name": "inVia Reflex Confocal Raman Microscope",
        "vendor": "Renishaw",
        "notes": "Lasers: 325, 442, 488, 514, 532, 633, 785, 830 nm (up to 5 lasers). 1800 l/mm grating, <1 cm⁻¹ resolution. Confocal, motorized XYZ stage, StreamLine mapping. Approximate cost: $150,000-$350,000 (depending on laser/detector options). URL: https://www.renishaw.com/raman"
      },
      {
        "name": "LabRAM HR Evolution",
        "vendor": "Horiba",
        "notes": "Multi-laser (up to 4), 800 mm focal length, <0.5 cm⁻¹ resolution. Confocal, Olympus microscope, Swift automated mapping. Approximate cost: $180,000-$400,000. URL: https://www.horiba.com/en_en/products/raman-spectroscopy/"
      },
      {
        "name": "DXR3 Raman Microscope",
        "vendor": "Thermo Fisher Scientific",
        "notes": "532 nm or 780 nm laser, compact benchtop, ≤5 cm⁻¹ resolution, motorized stage, OMNIC software. Approximate cost: $80,000-$150,000. URL: https://www.thermofisher.com/raman"
      },
      {
        "name": "SENTERRA II Raman Microscope",
        "vendor": "Bruker",
        "notes": "Up to 4 lasers (405-1064 nm), high-throughput, video-guided, integrated microscope. ≤3 cm⁻¹ resolution. Approximate cost: $120,000-$250,000. URL: https://www.bruker.com/raman"
      },
      {
        "name": "i-Raman Plus Portable",
        "vendor": "B&W Tek (Metrohm)",
        "notes": "532 nm or 785 nm, handheld, 1024-pixel CCD, 8 cm⁻¹ resolution, 2 kg, battery 4 hr, video probe. Approximate cost: $40,000-$60,000. URL: https://www.bwtek.com"
      },
      {
        "name": "PORTA-RAMAN Portable System",
        "vendor": "StellarNet",
        "notes": "785 nm, 2048-pixel CCD, fiber probe or video, 6-10 cm⁻¹ resolution, laptop-based, 5 kg total. Approximate cost: $35,000-$55,000. URL: https://www.stellarnet.us"
      },
      {
        "name": "IDRaman Reader Handheld",
        "vendor": "Ocean Insight",
        "notes": "785 nm, 512-pixel array, 10 cm⁻¹ resolution, 0.5 kg, touchscreen, 8 hr battery, basic library. Approximate cost: $15,000-$25,000 (entry-level). URL: https://www.oceaninsight.com"
      }
    ]
  },
  "methodology": {
    "samplePreparation": [
      "Non-destructive: analyze in situ (paintings, objects) or micro-samples (10-100 μg if sampling needed for other techniques). Probe volume: 1-10 μm³ (confocal microscope, 1 μm spot × 2-10 μm depth).",
      "Objects: position on microscope stage (adjustable height, XY translation). Small samples: mount on glass slide (clean, non-fluorescing; standard microscope slide or quartz if 405 nm laser), no cover slip needed (analyze through air). Cross-sections: embed in resin (polyester, epoxy), polish, mount on slide. Powders: press into pellet or scatter on slide. No special preparation (unlike FTIR-ATR which requires flat intimate contact, or SEM which requires vacuum-compatible mounting).",
      "Clean surface (dust removal with soft brush, compressed air; dust scatters laser, weakens signal). No coatings required (unlike SEM which needs conductive coating). Avoid cleaning with solvents if possible (may dissolve organics, alter surface). For rough/curved surfaces: adjust focus carefully (optimize signal, critical for confocal depth profiling).",
      "Embed sample fragment (paint, ceramic, etc.) in resin (polyester or epoxy; low-fluorescence resin preferred, but standard embedding resins acceptable for inorganic pigments). Polish to expose layers (SiC papers 400-4000 grit, alumina 1 μm, 0.3 μm). Final polish: diamond paste 0.25 μm or colloidal silica (OP-S) for ultra-smooth (reduces scattering, improves signal). Clean: ultrasonic bath in ethanol (remove polishing debris). Mount on slide, analyze layers individually (position laser spot on target layer, collect spectrum; confocal rejects signal from adjacent layers if well-separated).",
      "Fluorescence from mounting materials (embedding resin, slide adhesives): use low-fluorescence resin (UV-cured polyester, Technovit 2000 LC), or quartz slides (glass fluoresces under UV/blue laser). Test blank (resin alone) to identify contaminant peaks. Surface coatings (conservation treatments, varnish): may fluoresce, obscure underlying material. If possible, analyze uncoated areas, or use longer wavelength (785 nm, 1064 nm) to reduce fluorescence. Substrate interference: if analyzing thin layer on substrate (glaze on ceramic, paint on canvas), substrate Raman peaks may appear. Distinguish via peak positions, depth profiling (confocal focus on surface layer only). Dust, debris: scatter laser, reduce signal. Clean before analysis. Thermal damage from laser: sensitive materials (organics, fugitive pigments) can degrade under prolonged irradiation. Monitor: if spectrum changes during acquisition (new peaks appear, intensities change), sample damaged. Reduce power, shorten integration time, or move to fresh spot."
    ],
    "measurementProtocol": "**Step 1: Instrument Calibration and Setup**\nDaily startup: turn on laser (warm-up 15-30 min for wavelength stability), CCD cooler (reach -70°C, ~30 min). Calibrate wavelength: measure silicon wafer standard (520.7 cm⁻¹ sharp peak), verify peak position ±0.5 cm⁻¹ (if drift, recalibrate via software offset correction). Check laser power at sample: power meter or measure Raman intensity of standard (should be consistent day-to-day, ±5%). Select laser wavelength: 532 nm for inorganics/minerals (high efficiency), 785 nm for organics prone to fluorescence. Select objective: 50× LWD (NA 0.5, WD 8 mm) typical for pigments (balance resolution and working distance); 100× (NA 0.9) for maximum resolution if accessible. Set confocal pinhole: 100-300 μm diameter (smaller for better depth resolution, larger for more signal; optimize per sample). Set spectrograph grating: 1800 l/mm for high resolution (detailed peak shapes), 600 l/mm for wide range (100-3500 cm⁻¹ in single spectrum). Configure acquisition: integration time 10 s initial (adjust after test), accumulations 2-5× (average spectra, reduce noise), cosmic ray removal enabled (auto-filter spikes from CCD noise). Duration: 30-60 minutes (startup + calibration). Critical parameters: Silicon peak at 520.7 cm⁻¹ (±0.5 cm⁻¹ tolerance), Laser power stable (±5% day-to-day), CCD at operating temperature (-70°C), Confocal pinhole set (affects depth resolution, signal level).\n\n**Step 2: Sample Positioning and Focus**\nMount object/sample on stage (secure, won't move during analysis). View via video camera (white-light illumination, coaxial with laser path). Navigate to area of interest: identify pigment grain, specific layer in cross-section, corrosion product, etc. (use optical microscope features: color, transparency, crystal habit as guides). Switch to laser illumination mode: laser light (visible for 532 nm, faint red for 785 nm) appears as bright spot on sample (camera sees reflected laser + white light). Adjust XY position to center laser spot on target (sub-μm precision via joystick or software control). Focus: adjust Z-height (stage or objective) to sharpen laser spot (minimize spot size = in-focus). For confocal: focus critical (optimal signal only when sample at focal plane; out-of-focus signal rejected by pinhole). Fine-tune focus: acquire quick spectra at different Z (scan ±10 μm), select Z giving maximum signal (peak intensity). Mark position (software records XYZ coordinates for returning to same spot, or mapping around this point). Duration: 5-15 minutes per area. Critical parameters: Laser spot centered on target feature (verify via video), Focus optimized (maximum Raman signal, sharpest peak intensities), Stage stable (no drift during acquisition, lock stage if possible).\n\n**Step 3: Test Acquisition and Parameter Optimization**\nAcquire initial spectrum: short integration (1-5 s), low laser power (1-5 mW at sample, attenuate with ND filters). Review spectrum in real-time: (1) Check for Raman peaks (sharp peaks at characteristic positions: if pigment, expect peaks in fingerprint region 100-1500 cm⁻¹). (2) Check for fluorescence (broad rising background, overwhelming peaks: if severe, cannot identify Raman peaks). (3) Check intensity (peaks should be well above baseline, SNR >10:1 desired; if low, increase integration time or power; if saturating CCD, reduce power or time). (4) Monitor sample: if photobleaching occurs (spectrum changes during acquisition, peaks disappear/shift), reduce power immediately or move to fresh spot. Optimize parameters: if fluorescence interferes, options: (a) increase integration time (10-60 s, photobleach fluorophores, Raman signal eventually emerges), (b) switch to longer wavelength laser (785 nm, 1064 nm, less fluorescence), (c) move to different location (fluorophores may be localized). If signal weak: increase laser power (2-10 mW for inorganics, but monitor for damage), increase integration time (10-60 s), increase accumulations (5-10× average), check focus (refocus if drifted). Target: SNR >10:1, no fluorescence baseline (or manageable baseline for subtraction), no sample damage (repeat spectrum, should be identical). Duration: 10-30 minutes (iterative optimization). Critical parameters: Raman peaks visible (not overwhelmed by fluorescence or noise), SNR >10:1 (adequate for identification), No sample damage (spectrum reproducible if re-acquired), Baseline manageable (fluorescence not saturating detector).\n\n**Step 4: Final Spectrum Acquisition**\nAcquire final high-quality spectrum with optimized parameters: integration time 10-60 s typical (balance signal vs. acquisition speed), accumulations 3-10× (average to reduce noise), laser power 0.5-10 mW (minimize damage, adequate signal). Monitor acquisition: software displays spectrum building in real-time (watch for artifacts: cosmic ray spikes auto-removed by software, but verify; sudden intensity jumps indicate stage movement or sample degradation, abort and troubleshoot). Acquisition complete: save raw spectrum (vendor format: .spc, .wxd, or export as .txt for processing). Immediately review: check peak positions match expected (compare to literature or database), verify reproducibility (re-acquire same spot, should be nearly identical; if different, sample heterogeneous or damaged, document this). For critical identifications: acquire spectra from multiple grains/locations (verify consistency, rule out impurities or mixtures). Duration: 1-5 minutes per spectrum (acquisition time). Critical parameters: Complete spectrum acquired (100-3500 cm⁻¹ or relevant range), Reproducible (repeat acquisitions at same spot give consistent spectra), Saved with metadata (sample ID, location, laser wavelength, power, integration time documented).\n\n**Step 5: Mapping (Optional, for Spatial Distribution)**\nIf spatial information needed (pigment distribution in cross-section, corrosion product zonation, polymer phase separation): set up mapping. Define map area: select rectangular region (e.g., 50×50 μm² in cross-section covering two paint layers), specify step size (1-5 μm typical, balance resolution vs. acquisition time; smaller step = finer detail but more points). Configure: use optimized acquisition parameters from step 4 (integration time, power, etc.), enable rapid mapping mode if available (fast stage movements, shorter settling times). Start automated acquisition: stage moves in raster pattern, acquires spectrum at each XY point (e.g., 50×50 μm² at 2 μm step = 26×26 = 676 points; if 10 s integration per point = 6760 s = 1.9 hours total). Monitor: verify spectra acquired correctly (spot-check during run; if focus drifts due to sample tilt, pause, refocus, resume). Output: hyperspectral dataset (3D: XY spatial, wavenumber spectral; typically 10-100 MB for 100×100 μm² map). Process: extract chemical maps (image showing distribution of specific compounds via peak intensity at characteristic Raman shift). Duration: 1-10 hours depending on map area, step size, integration time. Critical parameters: Map area covers features of interest (entire cross-section layer, or sufficient to capture spatial variation), Step size appropriate (finer than feature size of interest), Focus maintained (auto-focus each point, or ensure sample flat), Data manageable (100×100 map = 10,000 spectra; ensure storage, processing capacity).\n\n**Step 6: Depth Profiling (Optional, Confocal Mode)**\nFor layered materials (varnish over paint, glaze on ceramic): confocal depth profiling reveals stratigraphy. Position laser on surface (XY coordinates fixed). Acquire spectrum at surface (Z=0, focus on top). Move stage downward (or objective upward): step size 1-5 μm (smaller than confocal depth resolution 2-10 μm, oversample to resolve transitions). At each Z position: acquire spectrum (same integration time as optimized earlier). Continue stepping through depth: 10-100 μm typical (stop when signal disappears, opaque layer reached, or interest depth exceeded). Output: depth profile (series of spectra vs. Z). Analysis: plot peak intensities vs. depth (e.g., varnish peak decreases, paint pigment peak increases at varnish-paint interface) → locate interface, layer thicknesses. Note: depth scale affected by refractive index (apparent depth in air ≠ actual depth in material; correct: actual_depth = apparent_depth / n, where n=refractive index of material, typically 1.5-1.7 for organics, 1.5-2.5 for minerals). Duration: 30 minutes - 2 hours (10-50 spectra at different depths). Critical parameters: Confocal pinhole small enough (depth resolution adequate to resolve layers; 50-100 μm pinhole typical), Step size <depth resolution (avoid aliasing), Refractive index correction applied (for accurate depth scale), Sample transparent/translucent (if opaque, no depth penetration; technique not applicable).\n\n**Step 7: Quality Control and Documentation**\nReview all acquired spectra: check for artifacts (cosmic ray spikes, saturation, baseline drift during acquisition), verify peak positions consistent with calibration (re-check silicon standard if suspicious), confirm SNR adequate (peaks clearly above noise). Document: record sample info (object ID, sampling location, material), analysis conditions (laser wavelength, power at sample, integration time, objective, confocal settings), coordinates (XY position on sample, or photo annotated with analysis spots), any observations (sample appearance, color, suspected ID before Raman, sample condition post-analysis, any visible damage). Photograph: capture optical micrograph (white-light, same view as Raman analysis; shows what area was analyzed, documents appearance). Save all data: raw spectra (vendor format), processed spectra (after baseline correction, if performed), metadata, images. Backup: transfer to institutional server, archive (Raman data files small, ~KB per spectrum; maps ~MB; manageable storage). Duration: 15-30 minutes per session (review, document, backup). Critical parameters: All spectra reviewed (no corrupted files, artifacts identified), Metadata complete (sample ID, conditions documented; future re-analysis or comparison requires knowing acquisition parameters), Sample undamaged or damage documented (if photobleaching, color change observed, note in report; avoid re-analysis same spot), Data backed up (prevent loss of measurements).",
    "typicalParameters": [
      {"parameter": "Laser wavelength", "value": "532 nm or 785 nm", "notes": "532 nm: high Raman efficiency, risk of fluorescence (pigments, minerals). 785 nm: reduced fluorescence, moderate efficiency (organics, mixed materials). 1064 nm: minimal fluorescence, low efficiency (highly fluorescing organics)."},
      {"parameter": "Laser power at sample", "value": "1-5 mW", "notes": "Inorganic pigments: 5-20 mW safe. Organics, dyes: 0.5-2 mW (damage risk). SERS: 0.1-1 mW (enhanced sensitivity). Monitor for photobleaching."},
      {"parameter": "Integration time", "value": "10-30 seconds", "notes": "Strong scatterers (TiO₂, diamond): 1-5 s. Weak scatterers (carbonates, organics): 30-120 s. Fluorescence photobleaching: start 60+ s, signal improves over time."},
      {"parameter": "Accumulations (averaging)", "value": "3-5", "notes": "Average multiple acquisitions: improves SNR by √N (e.g., 4 accumulations → 2× SNR improvement), reduces cosmic ray artifacts. Diminishing returns beyond 10-20 accumulations."},
      {"parameter": "Spectral resolution", "value": "3-5 cm⁻¹", "notes": "High resolution (1-3 cm⁻¹): 1800 l/mm grating, narrow spectral range (~500-2000 cm⁻¹ per acquisition). Low resolution (10-20 cm⁻¹): 600 l/mm, wide range (100-4000 cm⁻¹). Heritage: 3-5 cm⁻¹ adequate (peaks ~10-50 cm⁻¹ wide)."},
      {"parameter": "Spectral range", "value": "100-3500 cm⁻¹", "notes": "Fingerprint region: 100-2000 cm⁻¹ (inorganics, aromatics). High-wavenumber: 2500-4000 cm⁻¹ (O-H, N-H, C-H stretches). Low-wavenumber: <200 cm⁻¹ (lattice modes, metal-ligand; requires notch filter with low cut-on)."},
      {"parameter": "Objective magnification/NA", "value": "50× LWD, NA 0.5", "notes": "High NA (0.8-0.9): best resolution (~0.5 μm), short WD (<2 mm), high collection efficiency. Low NA (0.15-0.4): lower resolution (~5-10 μm), long WD (10-50 mm), access to recessed areas."},
      {"parameter": "Confocal pinhole diameter", "value": "100-300 μm", "notes": "Smaller pinhole: better depth resolution (~2 μm at 50 μm pinhole), lower signal. Larger: worse resolution (~10 μm at 300 μm), higher signal. Non-confocal: no pinhole, depth ~50-200 μm."},
      {"parameter": "Mapping step size", "value": "2-5 μm", "notes": "Fine mapping: 0.5-1 μm (resolve individual pigment grains, slow). Coarse: 10-20 μm (survey large areas, faster). Balance resolution vs. time: 50×50 μm map at 1 μm step = 2500 points, at 5 μm step = 100 points (25× faster)."},
      {"parameter": "Depth profiling step size", "value": "2-5 μm", "notes": "Smaller than confocal depth resolution (2-10 μm); oversample to resolve layer interfaces. Typical: 2 μm steps for 10-50 μm depth profile (5-25 spectra)."}
    ],
